Repository: taltechloc/Cogni-E-Spin-FIRE

# Cogni-E-Spin-FIRE
Cogni-E-Spin-FIRE: Cognitronic Electrospinning Feature Importance Reliability Evaluation. This repository

File: Cogni-e-SpinDB 1.0.csv (part 1 of 7)
doi,polymer(s),is_solvent_blend,solvent(s),solvent_components,solution_concentration,solution_concentration_unit,needle_type,needle_diameter_g,collector_type,rotation_speed_rpm,voltage_kv,flow_rate_ml/h,tip_collector_distance_cm,temperature_c,humidity_%,was_formation_stable,fiber_diameter_nm,fiber_diameter_variation_nm,tail_observation
https://doi.org/10.1016/j.jafr.2019.100015,CA,FALSE,ACETONE,"[{""solventName"": ""ACETONE"", ""weight"": null, ""weightUnit"": ""gram"", ""volumeRatio"": 100.0, ""volumeRatioUnit"": ""v/v""}]",15,wt%,Single Needle,22,Flat,,12,2,6,23,45,TRUE,1346,812,TRUE
https://doi.org/10.1016/j.jafr.2019.100015,CA,FALSE,ACETONE,"[{""solventName"": ""ACETONE"", ""weight"": null, ""weightUnit"": ""gram"", ""volumeRatio"": 100.0, ""volumeRatioUnit"": ""v/v""}]",12,wt%,Single Needle,22,Flat,,16,2,6,23,45,TRUE,488,221,FALSE
https://doi.org/10.1016/j.jafr.2019.100015,CA,FALSE,ACETONE,"[{""solventName"": ""ACETONE"", ""weight"": null, ""weightUnit"": ""gram"", ""volumeRatio"": 100.0, ""volumeRatioUnit"": ""v/v""}]",15,wt%,Single Needle,22,Flat,,16,2,10,23,45,TRUE,823,519,FALSE
https://doi.org/10.1016/j.jafr.2019.100015,CA,FALSE,ACETONE,"[{""solventName"": ""ACETONE"", ""weight"": null, ""weightUnit"": ""gram"", ""volumeRatio"": 100.0, ""volumeRatioUnit"": ""v/v""}]",9,wt%,Single Needle,22,Flat,,12,2,6,23,45,TRUE,452,236,FALSE
https://doi.org/10.1016/j.jafr.2019.100015,CA,FALSE,ACETONE,"[{""solventName"": ""ACETONE"", ""weight"": null, ""weightUnit"": ""gram"", ""volumeRatio"": 100.0, ""volumeRatioUnit"": ""v/v""}]",12,wt%,Single Needle,22,Flat,,12,2,10,23,45,TRUE,801,382,FALSE
https://doi.org/10.1016/j.jafr.2019.100015,CA,FALSE,ACETONE,"[{""solventName"": ""ACETONE"", ""weight"": null, ""weightUnit"": ""gram"", ""volumeRatio"": 100.0, ""volumeRatioUnit"": ""v/v""}]",15,wt%,Single Needle,22,Flat,,8,2,10,23,45,TRUE,749,336,FALSE
https://doi.org/10.1016/j.jafr.2019.100015,CA,FALSE,ACETONE,"[{""solventName"": ""ACETONE"", ""weight"": null, ""weightUnit"": ""gram"", ""volumeRatio"": 100.0, ""volumeRatioUnit"": ""v/v""}]",12,wt%,Single Needle,22,Flat,,12,2,10,23,45,TRUE,666,449,FALSE
https://doi.org/10.1016/j.jafr.2019.100015,CA,FALSE,ACETONE,"[{""solventName"": ""ACETONE"", ""weight"": null, ""weightUnit"": ""gram"", ""volumeRatio"": 100.0, ""volumeRatioUnit"": ""v/v""}]",12,wt%,Single Needle,22,Flat,,8,2,14,23,45,TRUE,977,464,FALSE
https://doi.org/10.1016/j.jafr.2019.100015,CA,FALSE,ACETONE,"[{""solventName"": ""ACETONE"", ""weight"": null, ""weightUnit"": ""gram"", ""volumeRatio"": 100.0, ""volumeRatioUnit"": ""v/v""}]",9,wt%,Single Needle,22,Flat,,8,2,10,23,45,TRUE,404,171,FALSE
https://doi.org/10.1016/j.jafr.2019.100015,CA,FALSE,ACETONE,"[{""solventName"": ""ACETONE"", ""weight"": null, ""weightUnit"": ""gram"", ""volumeRatio"": 100.0, ""volumeRatioUnit"": ""v/v""}]",12,wt%,Single Needle,22,Flat,,16,2,14,23,45,TRUE,1104,531,FALSE
https://doi.org/10.1016/j.jafr.2019.100015,CA,FALSE,ACETONE,"[{""solventName"": ""ACETONE"", ""weight"": null, ""weightUnit"": ""gram"", ""volumeRatio"": 100.0, ""volumeRatioUnit"": ""v/v""}]",9,wt%,Single Needle,22,Flat,,12,2,14,23,45,TRUE,562,400,FALSE
https://doi.org/10.1016/j.jafr.2019.100015,CA,FALSE,ACETONE,"[{""solventName"": ""ACETONE"", ""weight"": null, ""weightUnit"": ""gram"", ""volumeRatio"": 100.0, ""volumeRatioUnit"": ""v/v""}]",15,wt%,Single Needle,22,Flat,,12,2,14,23,45,TRUE,1149,523,FALSE
https://doi.org/10.1016/j.jafr.2019.100015,CA,FALSE,ACETONE,"[{""solventName"": ""ACETONE"", ""weight"": null, ""weightUnit"": ""gram"", ""volumeRatio"": 100.0, ""volumeRatioUnit"": ""v/v""}]",9,wt%,Single Needle,22,Flat,,16,2,10,23,45,TRUE,478,337,FALSE
https://doi.org/10.1016/j.jafr.2019.100015,CA,FALSE,ACETONE,"[{""solventName"": ""ACETONE"", ""weight"": null, ""weightUnit"": ""gram"", ""volumeRatio"": 100.0, ""volumeRatioUnit"": ""v/v""}]",12,wt%,Single Needle,22,Flat,,8,2,6,23,45,TRUE,756,470,FALSE
https://doi.org/10.1016/j.jafr.2019.100015,CA,FALSE,ACETONE,"[{""solventName"": ""ACETONE"", ""weight"": null, ""weightUnit"": ""gram"", ""volumeRatio"": 100.0, ""volumeRatioUnit"": ""v/v""}]",12,wt%,Single Needle,22,Flat,,12,2,10,23,45,TRUE,653,403,FALSE
DOI10.1002/app.32569,PAN,FALSE,DMF,"[{""solventName"": ""DMF"", ""weight"": null, ""weightUnit"": ""gram"", ""volumeRatio"": 100.0, ""volumeRatioUnit"": ""v/v""}]",5,wt%,Single Needle,21,Flat With Ethanol Bath,,18,1,15,,45,TRUE,120,21,FALSE
DOI10.1002/app.32569,PAN,FALSE,DMF,"[{""solventName"": ""DMF"", ""weight"": null, ""weightUnit"": ""gram"", ""volumeRatio"": 100.0, ""volumeRatioUnit"": ""v/v""}]",7,wt%,Single Needle,21,Flat With Ethanol Bath,,18,1,15,,45,TRUE,197,21,FALSE
DOI10.1002/app.32569,PAN,FALSE,DMF,"[{""solventName"": ""DMF"", ""weight"": null, ""weightUnit"": ""gram"", ""volumeRatio"": 100.0, ""volumeRatioUnit"": ""v/v""}]",7,wt%,Single Needle,21,Flat With Ethanol Bath,,18,1,2,,45,TRUE,218,21,FALSE
DOI10.1002/app.32569,PAN,FALSE,DMF,"[{""solventName"": ""DMF"", ""weight"": null, ""weightUnit"": ""gram"", ""volumeRatio"": 100.0, ""volumeRatioUnit"": ""v/v""}]",7,wt%,Single Needle,21,Flat With Ethanol Bath,,18,1,3,,45,TRUE,221,21,FALSE
DOI10.1002/app.32569,PAN,FALSE,DMF,"[{""solventName"": ""DMF"", ""weight"": null, ""weightUnit"": ""gram"", ""volumeRatio"": 100.0, ""volumeRatioUnit"": ""v/v""}]",7,wt%,Single Needle,21,Flat With Ethanol Bath,,18,1,4,,45,TRUE,225,21,FALSE
DOI10.1002/app.32569,PAN,FALSE,DMF,"[{""solventName"": ""DMF"", ""weight"": null, ""weightUnit"": ""gram"", ""volumeRatio"": 100.0, ""volumeRatioUnit"": ""v/v""}]",7,wt%,Single Needle,21,Flat With Ethanol Bath,,18,1,5,,45,TRUE,203,21,FALSE
DOI10.1002/app.32569,PAN,FALSE,DMF,"[{""solventName"": ""DMF"", ""weight"": null, ""weightUnit"": ""gram"", ""volumeRatio"": 100.0, ""volumeRatioUnit"": ""v/v""}]",7,wt%,Single Needle,21,Flat With Ethanol Bath,,18,1,6,,45,TRUE,190,21,FALSE
DOI10.1002/app.32569,PAN,FALSE,DMF,"[{""solventName"": ""DMF"", ""weight"": null, ""weightUnit"": ""gram"", ""volumeRatio"": 100.0, ""volumeRatioUnit"": ""v/v""}]",7,wt%,Single Needle,21,Flat With Ethanol Bath,,18,1,7,,45,TRUE,185,21,FALSE
DOI10.1002/app.32569,PAN,FALSE,DMF,"[{""solventName"": ""DMF"", ""weight"": null, ""weightUnit"": ""gram"", ""volumeRatio"": 100.0, ""volumeRatioUnit"": ""v/v""}]",7,wt%,Single Needle,21,Flat With Ethanol Bath,,18,1,8,,45,TRUE,187,21,FALSE
DOI10.1002/app.32569,PAN,FALSE,DMF,"[{""solventName"": ""DMF"", ""weight"": null, ""weightUnit"": ""gram"", ""volumeRatio"": 100.0, ""volumeRatioUnit"": ""v/v""}]",7,wt%,Single Needle,21,Flat With Ethanol Bath,,18,1,9,,45,TRUE,190,21,FALSE
DOI10.1002/app.32569,PAN,FALSE,DMF,"[{""solventName"": ""DMF"", ""weight"": null, ""weightUnit"": ""gram"", ""volumeRatio"": 100.0, ""volumeRatioUnit"": ""v/v""}]",7,wt%,Single Needle,21,Flat With Ethanol Bath,,18,1,10,,45,TRUE,185,21,FALSE
DOI10.1002/app.32569,PAN,FALSE,DMF,"[{""solventName"": ""DMF"", ""weight"": null, ""weightUnit"": ""gram"", ""volumeRatio"": 100.0, ""volumeRatioUnit"": ""v/v""}]",5,wt%,Single Needle,21,Flat With Ethanol Bath,,18,1,15,,45,TRUE,156,21,FALSE
DOI10.1002/app.32569,PAN,FALSE,DMF,"[{""solventName"": ""DMF"", ""weight"": null, ""weightUnit"": ""gram"", ""volumeRatio"": 100.0, ""volumeRatioUnit"": ""v/v""}]",5,wt%,Single Needle,21,Flat With Ethanol Bath,,18,1,2,,45,TRUE,163,21,FALSE
DOI10.1002/app.32569,PAN,FALSE,DMF,"[{""solventName"": ""DMF"", ""weight"": null, ""weightUnit"": ""gram"", ""volumeRatio"": 100.0, ""volumeRatioUnit"": ""v/v""}]",5,wt%,Single Needle,21,Flat With Ethanol Bath,,18,1,3,,45,TRUE,159,21,FALSE
DOI10.1002/app.32569,PAN,FALSE,DMF,"[{""solventName"": ""DMF"", ""weight"": null, ""weightUnit"": ""gram"", ""volumeRatio"": 100.0, ""volumeRatioUnit"": ""v/v""}]",5,wt%,Single Needle,21,Flat With Ethanol Bath,,18,1,4,,45,TRUE,143,21,FALSE
DOI10.1002/app.32569,PAN,FALSE,DMF,"[{""solventName"": ""DMF"", ""weight"": null, ""weightUnit"": ""gram"", ""volumeRatio"": 100.0, ""volumeRatioUnit"": ""v/v""}]",5,wt%,Single Needle,21,Flat With Ethanol Bath,,18,1,5,,45,TRUE,150,21,FALSE
DOI10.1002/app.32569,PAN,FALSE,DMF,"[{""solventName"": ""DMF"", ""weight"": null, ""weightUnit"": ""gram"", ""volumeRatio"": 100.0, ""volumeRatioUnit"": ""v/v""}]",5,wt%,Single Needle,21,Flat With Ethanol Bath,,18,1,6,,45,TRUE,110,21,FALSE
DOI10.1002/app.32569,PAN,FALSE,DMF,"[{""solventName"": ""DMF"", ""weight"": null, ""weightUnit"": ""gram"", ""volumeRatio"": 100.0, ""volumeRatioUnit"": ""v/v""}]",5,wt%,Single Needle,21,Flat With Ethanol Bath,,18,1,7,,45,TRUE,100,21,FALSE
DOI10.1002/app.32569,PAN,FALSE,DMF,"[{""solventName"": ""DMF"", ""weight"": null, ""weightUnit"": ""gram"", ""volumeRatio"": 100.0, ""volumeRatioUnit"": ""v/v""}]",5,wt%,Single Needle,21,Flat With Ethanol Bath,,18,1,8,,45,TRUE,113,21,FALSE
DOI10.1002/app.32569,PAN,FALSE,DMF,"[{""solventName"": ""DMF"", ""weight"": null, ""weightUnit"": ""gram"", ""volumeRatio"": 100.0, ""volumeRatioUnit"": ""v/v""}]",5,wt%,Single Needle,21,Flat With Ethanol Bath,,18,1,9,,45,TRUE,103,21,FALSE
https://doi.org/10.1515/epoly-2022-8106,PAN,FALSE,DMF,"[{""solventName"": ""DMF"", ""weight"": null, ""weightUnit"": ""gram"", ""volumeRatio"": 100.0, ""volumeRatioUnit"": ""v/v""}]",12,wt%,Single Needle,22,Rolling Drum,300,16,0.54,14,,45,TRUE,275.58,,FALSE
https://doi.org/10.1515/epoly-2022-8106,PAN,FALSE,DMF,"[{""solventName"": ""DMF"", ""weight"": null, ""weightUnit"": ""gram"", ""volumeRatio"": 100.0, ""volumeRatioUnit"": ""v/v""}]",12,wt%,Single Needle,22,Rolling Drum,300,16,0.54,16,,45,TRUE,270.69,,FALSE
https://doi.org/10.1515/epoly-2022-8106,PAN,FALSE,DMF,"[{""solventName"": ""DMF"", ""weight"": null, ""weightUnit"": ""gram"", ""volumeRatio"": 100.0, ""volumeRatioUnit"": ""v/v""}]",12,wt%,Single Needle,22,Rolling Drum,300,16,0.54,18,,45,TRUE,263.68,,FALSE
https://doi.org/10.1515/epoly-2022-8106,PAN,FALSE,DMF,"[{""solventName"": ""DMF"", ""weight"": null, ""weightUnit"": ""gram"", ""volumeRatio"": 100.0, ""volumeRatioUnit"": ""v/v""}]",12,wt%,Single Needle,22,Rolling Drum,300,16,0.54,20,,45,TRUE,271.97,,FALSE
https://doi.org/10.1515/epoly-2022-8106,PAN,FALSE,DMF,"[{""solventName"": ""DMF"", ""weight"": null, ""weightUnit"": ""gram"", ""volumeRatio"": 100.0, ""volumeRatioUnit"": ""v/v""}]",12,wt%,Single Needle,22,Rolling Drum,300,16,0.54,22,,45,TRUE,276.48,,FALSE
https://doi.org/10.1515/epoly-2022-8106,PAN,FALSE,DMF,"[{""solventName"": ""DMF"", ""weight"": null, ""weightUnit"": ""gram"", ""volumeRatio"": 100.0, ""volumeRatioUnit"": ""v/v""}]",12,wt%,Single Needle,22,Rolling Drum,300,12,0.42,18,,45,TRUE,237.88,,FALSE
https://doi.org/10.1515/epoly-2022-8106,PAN,FALSE,DMF,"[{""solventName"": ""DMF"", ""weight"": null, ""weightUnit"": ""gram"", ""volumeRatio"": 100.0, ""volumeRatioUnit"": ""v/v""}]",12,wt%,Single Needle,22,Rolling Drum,300,14,0.42,18,,45,TRUE,242.22,,FALSE
https://doi.org/10.1515/epoly-2022-8106,PAN,FALSE,DMF,"[{""solventName"": ""DMF"", ""weight"": null, ""weightUnit"": ""gram"", ""volumeRatio"": 100.0, ""volumeRatioUnit"": ""v/v""}]",12,wt%,Single Needle,22,Rolling Drum,300,16,0.42,18,,45,TRUE,255.35,,FALSE
https://doi.org/10.1515/epoly-2022-8106,PAN,FALSE,DMF,"[{""solventName"": ""DMF"", ""weight"": null, ""weightUnit"": ""gram"", ""volumeRatio"": 100.0, ""volumeRatioUnit"": ""v/v""}]",12,wt%,Single Needle,22,Rolling Drum,300,18,0.42,18,,45,TRUE,259.69,,FALSE
https://doi.org/10.1515/epoly-2022-8106,PAN,FALSE,DMF,"[{""solventName"": ""DMF"", ""weight"": null, ""weightUnit"": ""gram"", ""volumeRatio"": 100.0, ""volumeRatioUnit"": ""v/v""}]",12,wt%,Single Needle,22,Rolling Drum,300,20,0.42,18,,45,TRUE,250.28,,FALSE
https://doi.org/10.1515/epoly-2022-8106,PAN,FALSE,DMF,"[{""solventName"": ""DMF"", ""weight"": null, ""weightUnit"": ""gram"", ""volumeRatio"": 100.0, ""volumeRatioUnit"": ""v/v""}]",12,wt%,Single Needle,22,Rolling Drum,300,16,0.36,18,,45,TRUE,237.84,,FALSE
https://doi.org/10.1515/epoly-2022-8106,PAN,FALSE,DMF,"[{""solventName"": ""DMF"", ""weight"": null, ""weightUnit"": ""gram"", ""volumeRatio"": 100.0, ""volumeRatioUnit"": ""v/v""}]",12,wt%,Single Needle,22,Rolling Drum,300,16,0.42,18,,45,TRUE,247.6,,FALSE
https://doi.org/10.1515/epoly-2022-8106,PAN,FALSE,DMF,"[{""solventName"": ""DMF"", ""weight"": null, ""weightUnit"": ""gram"", ""volumeRatio"": 100.0, ""volumeRatioUnit"": ""v/v""}]",12,wt%,Single Needle,22,Rolling Drum,300,16,0.48,18,,45,TRUE,255.6,,FALSE
https://doi.org/10.1515/epoly-2022-8106,PAN,FALSE,DMF,"[{""solventName"": ""DMF"", ""weight"": null, ""weightUnit"": ""gram"", ""volumeRatio"": 100.0, ""volumeRatioUnit"": ""v/v""}]",12,wt%,Single Needle,22,Rolling Drum,300,16,0.54,18,,45,TRUE,260.64,,FALSE
https://doi.org/10.1515/epoly-2022-8106,PAN,FALSE,DMF,"[{""solventName"": ""DMF"", ""weight"": null, ""weightUnit"": ""gram"", ""volumeRatio"": 100.0, ""volumeRatioUnit"": ""v/v""}]",12,wt%,Single Needle,22,Rolling Drum,300,16,0.6,18,,45,TRUE,263.02,,FALSE
https://doi.org/10.3390/polym15132813,PAN,FALSE,DMF,"[{""solventName"": ""DMF"", ""weight"": null, ""weightUnit"": ""gram"", ""volumeRatio"": 100.0, ""volumeRatioUnit"": ""v/v""}]",10,wt%,Single Needle,22,Flat,,15,0.3,12,25,30,TRUE,280,,FALSE
https://doi.org/10.3390/polym15132813,PAN,FALSE,DMF,"[{""solventName"": ""DMF"", ""weight"": null, ""weightUnit"": ""gram"", ""volumeRatio"": 100.0, ""volumeRatioUnit"": ""v/v""}]",10,wt%,Single Needle,22,Flat,,15,0.4,12,25,30,TRUE,295,,FALSE
https://doi.org/10.3390/polym15132813,PAN,FALSE,DMF,"[{""solventName"": ""DMF"", ""weight"": null, ""weightUnit"": ""gram"", ""volumeRatio"": 100.0, ""volumeRatioUnit"": ""v/v""}]",10,wt%,Single Needle,22,Flat,,15,0.5,14,25,30,TRUE,196,,FALSE
https://doi.org/10.3390/polym15132813,PAN,FALSE,DMF,"[{""solventName"": ""DMF"", ""weight"": null, ""weightUnit"": ""gram"", ""volumeRatio"": 100.0, ""volumeRatioUnit"": ""v/v""}]",10,wt%,Single Needle,22,Flat,,15,0.3,16,25,30,TRUE,200,,FALSE
https://doi.org/10.3390/polym15132813,PAN,FALSE,DMF,"[{""solventName"": ""DMF"", ""weight"": null, ""weightUnit"": ""gram"", ""volumeRatio"": 100.0, ""volumeRatioUnit"": ""v/v""}]",10,wt%,Single Needle,22,Flat,,15,0.4,16,25,30,TRUE,212,,FALSE
https://doi.org/10.3390/polym15132813,PAN,FALSE,DMF,"[{""solventName"": ""DMF"", ""weight"": null, ""weightUnit"": ""gram"", ""volumeRatio"": 100.0, ""volumeRatioUnit"": ""v/v""}]",10,wt%,Single Needle,22,Flat,,15,0.2,18,25,30,TRUE,174,,FALSE
https://doi.org/10.3390/polym15132813,PAN,FALSE,DMF,"[{""solventName"": ""DMF"", ""weight"": null, ""weightUnit"": ""gram"", ""volumeRatio"": 100.0, ""volumeRatioUnit"": ""v/v""}]",10,wt%,Single Needle,22,Flat,,15,0.5,18,25,30,TRUE,213,,FALSE
https://doi.org/10.3390/polym15132813,PAN,FALSE,DMF,"[{""solventName"": ""DMF"", ""weight"": null, ""weightUnit"": ""gram"", ""volumeRatio"": 100.0, ""volumeRatioUnit"": ""v/v""}]",10,wt%,Single Needle,22,Flat,,15,0.2,20,25,30,TRUE,235,,FALSE
https://doi.org/10.3390/polym15132813,PAN,FALSE,DMF,"[{""solventName"": ""DMF"", ""weight"": null, ""weightUnit"": ""gram"", ""volumeRatio"": 100.0, ""volumeRatioUnit"": ""v/v""}]",10,wt%,Single Needle,22,Flat,,15,0.3,20,25,30,TRUE,307,,FALSE
https://doi.org/10.3390/polym15132813,PAN,FALSE,DMF,"[{""solventName"": ""DMF"", ""weight"": null, ""weightUnit"": ""gram"", ""volumeRatio"": 100.0, ""volumeRatioUnit"": ""v/v""}]",10,wt%,Single Needle,22,Flat,,15,0.5,20,25,30,TRUE,166,,FALSE
https://doi.org/10.1515/epoly-2014-0110,PCL,FALSE,ACETIC_ACID,"[{""solventName"": ""ACETIC_ACID"", ""weight"": null, ""weightUnit"": ""gram"", ""volumeRatio"": 100.0, ""volumeRatioUnit"": ""v/v""}]",12,wt%,Single Needle,23,Flat,,20,0.5,15,25,20,TRUE,580,160,FALSE
https://doi.org/10.1515/epoly-2014-0110,PCL,FALSE,ACETIC_ACID,"[{""solventName"": ""ACETIC_ACID"", ""weight"": null, ""weightUnit"": ""gram"", ""volumeRatio"": 100.0, ""volumeRatioUnit"": ""v/v""}]",12,wt%,Single Needle,23,Flat,,20,0.5,15,35,20,TRUE,200,80,FALSE
https://doi.org/10.1515/epoly-2014-0110,PCL,FALSE,ACETIC_ACID,"[{""solventName"": ""ACETIC_ACID"", ""weight"": null, ""weightUnit"": ""gram"", ""volumeRatio"": 100.0, ""volumeRatioUnit"": ""v/v""}]",12,wt%,Single Needle,23,Flat,,20,0.5,15,45,20,TRUE,160,60,FALSE
https://doi.org/10.1515/epoly-2014-0110,PCL,FALSE,ACETIC_ACID,"[{""solventName"": ""ACETIC_ACID"", ""weight"": null, ""weightUnit"": ""gram"", ""volumeRatio"": 100.0, ""volumeRatioUnit"": ""v/v""}]",16,wt%,Single Needle,23,Flat,,20,0.5,15,25,20,TRUE,460,200,FALSE
https://doi.org/10.1515/epoly-2014-0110,PCL,FALSE,ACETIC_ACID,"[{""solventName"": ""ACETIC_ACID"", ""weight"": null, ""weightUnit"": ""gram"", ""volumeRatio"": 100.0, ""volumeRatioUnit"": ""v/v""}]",16,wt%,Single Needle,23,Flat,,20,0.5,15,35,20,TRUE,185,80,FALSE
https://doi.org/10.1515/epoly-2014-0110,PCL,FALSE,ACETIC_ACID,"[{""solventName"": ""ACETIC_ACID"", ""weight"": null, ""weightUnit"": ""gram"", ""volumeRatio"": 100.0, ""volumeRatioUnit"": ""v/v""}]",16,wt%,Single Needle,23,Flat,,20,0.5,15,45,20,TRUE,160,50,FALSE
https://doi.org/10.1515/epoly-2014-0110,PCL,FALSE,ACETIC_ACID,"[{""solventName"": ""ACETIC_ACID"", ""weight"": null, ""weightUnit"": ""gram"", ""volumeRatio"": 100.0, ""volumeRatioUnit"": ""v/v""}]",20,wt%,Single Needle,23,Flat,,20,0.5,15,45,20,TRUE,220,80,FALSE
DOI10.1007/s00521-017-2996-6,PCL,FALSE,DMF,"[{""solventName"": ""DMF"", ""weight"": null, ""weightUnit"": ""gram"", ""volumeRatio"": 100.0, ""volumeRatioUnit"": ""v/v""}]",10,wt%,Single Needle,21,Rolling Drum,100,18,0.5,10,,45,TRUE,397,,FALSE
DOI10.1007/s00521-017-2996-6,PCL,FALSE,DMF,"[{""solventName"": ""DMF"", ""weight"": null, ""weightUnit"": ""gram"", ""volumeRatio"": 100.0, ""volumeRatioUnit"": ""v/v""}]",12,wt%,Single Needle,21,Rolling Drum,100,18,0.5,12,,45,TRUE,197,,FALSE
DOI10.1007/s00521-017-2996-6,PCL,FALSE,DMF,"[{""solventName"": ""DMF"", ""weight"": null, ""weightUnit"": ""gram"", ""volumeRatio"": 100.0, ""volumeRatioUnit"": ""v/v""}]",12,wt%,Single Needle,21,Rolling Drum,100,18,0.5,8,,45,TRUE,191,,FALSE
DOI10.1007/s00521-017-2996-6,PCL,FALSE,DMF,"[{""solventName"": ""DMF"", ""weight"": null, ""weightUnit"": ""gram"", ""volumeRatio"": 100.0, ""volumeRatioUnit"": ""v/v""}]",8,wt%,Single Needle,21,Rolling Drum,100,15,0.5,10,,45,TRUE,372,,FALSE
DOI10.1007/s00521-017-2996-6,PCL,FALSE,DMF,"[{""solventName"": ""DMF"", ""weight"": null, ""weightUnit"": ""gram"", ""volumeRatio"": 100.0, ""volumeRatioUnit"": ""v/v""}]",12,wt%,Single Needle,21,Rolling Drum,100,21,0.5,10,,45,TRUE,314,,FALSE
DOI10.1007/s00521-017-2996-6,PCL,FALSE,DMF,"[{""solventName"": ""DMF"", ""weight"": null, ""weightUnit"": ""gram"", ""volumeRatio"": 100.0, ""volumeRatioUnit"": ""v/v""}]",8,wt%,Single Needle,21,Rolling Drum,100,21,0.5,10,,45,TRUE,320,,FALSE
DOI10.1007/s00521-017-2996-6,PCL,FALSE,DMF,"[{""solventName"": ""DMF"", ""weight"": null, ""weightUnit"": ""gram"", ""volumeRatio"": 100.0, ""volumeRatioUnit"": ""v/v""}]",8,wt%,Single Needle,21,Rolling Drum,100,18,0.5,8,,45,TRUE,317,,FALSE
DOI10.1007/s00521-017-2996-6,PCL,FALSE,DMF,"[{""solventName"": ""DMF"", ""weight"": null, ""weightUnit"": ""gram"", ""volumeRatio"": 100.0, ""volumeRatioUnit"": ""v/v""}]",10,wt%,Single Needle,21,Rolling Drum,100,21,0.5,12,,45,TRUE,287,,FALSE
DOI10.1007/s00521-017-2996-6,PCL,FALSE,DMF,"[{""solventName"": ""DMF"", ""weight"": null, ""weightUnit"": ""gram"", ""volumeRatio"": 100.0, ""volumeRatioUnit"": ""v/v""}]",10,wt%,Single Needle,21,Rolling Drum,100,18,0.5,10,,45,TRUE,324,,FALSE
DOI10.1007/s00521-017-2996-6,PCL,FALSE,DMF,"[{""solventName"": ""DMF"", ""weight"": null, ""weightUnit"": ""gram"", ""volumeRatio"": 100.0, ""volumeRatioUnit"": ""v/v""}]",8,wt%,Single Needle,21,Rolling Drum,100,18,0.5,12,,45,TRUE,298,,FALSE
DOI10.1007/s00521-017-2996-6,PCL,FALSE,DMF,"[{""solventName"": ""DMF"", ""weight"": null, ""weightUnit"": ""gram"", ""volumeRatio"": 100.0, ""volumeRatioUnit"": ""v/v""}]",10,wt%,Single Needle,21,Rolling Drum,100,18,0.5,10,,45,TRUE,359,,FALSE
DOI10.1007/s00521-017-2996-6,PCL,FALSE,DMF,"[{""solventName"": ""DMF"", ""weight"": null, ""weightUnit"": ""gram"", ""volumeRatio"": 100.0, ""volumeRatioUnit"": ""v/v""}]",10,wt%,Single Needle,21,Rolling Drum,100,15,0.5,8,,45,TRUE,313,,FALSE
DOI10.1007/s00521-017-2996-6,PCL,FALSE,DMF,"[{""solventName"": ""DMF"", ""weight"": null, ""weightUnit"": ""gram"", ""volumeRatio"": 100.0, ""volumeRatioUnit"": ""v/v""}]",10,wt%,Single Needle,21,Rolling Drum,100,18,0.5,10,,45,TRUE,348,,FALSE
https://doi.org/10.1002/app.52131,PCL,TRUE,CHLOROFORM-ETHANOL,"[{""solventName"": ""CHLOROFORM"", ""weight"": null, ""weightUnit"": ""gram"", ""volumeRatio"": 70.0, ""volumeRatioUnit"": ""v/v""}, {""solventName"": ""ETHANOL"", ""weight"": null, ""weightUnit"": ""gram"", ""volumeRatio"": 30.0, ""volumeRatioUnit"": ""v/v""}]",8,wt%,Single Needle,20,Flat,,18,0.3,13.5,21,55,TRUE,638,272,FALSE
https://doi.org/10.1002/app.52131,PCL,TRUE,CHLOROFORM-ETHANOL,"[{""solventName"": ""CHLOROFORM"", ""weight"": null, ""weightUnit"": ""gram"", ""volumeRatio"": 70.0, ""volumeRatioUnit"": ""v/v""}, {""solventName"": ""ETHANOL"", ""weight"": null, ""weightUnit"": ""gram"", ""volumeRatio"": 30.0, ""volumeRatioUnit"": ""v/v""}]",8,wt%,Single Needle,20,Flat,,15,0.3,10,21,55,TRUE,722,477,FALSE
https://doi.org/10.1002/app.52131,PCL,TRUE,CHLOROFORM-ETHANOL,"[{""solventName"": ""CHLOROFORM"", ""weight"": null, ""weightUnit"": ""gram"", ""volumeRatio"": 70.0, ""volumeRatioUnit"": ""v/v""}, {""solventName"": ""ETHANOL"", ""weight"": null, ""weightUnit"": ""gram"", ""volumeRatio"": 30.0, ""volumeRatioUnit"": ""v/v""}]",8,wt%,Single Needle,20,Flat,,15,0.5,13.5,21,55,TRUE,617,414,FALSE
https://doi.org/10.1002/app.52131,PCL,TRUE,CHLOROFORM-ETHANOL,"[{""solventName"": ""CHLOROFORM"", ""weight"": null, ""weightUnit"": ""gram"", ""volumeRatio"": 70.0, ""volumeRatioUnit"": ""v/v""}, {""solventName"": ""ETHANOL"", ""weight"": null, ""weightUnit"": ""gram"", ""volumeRatio"": 30.0, ""volumeRatioUnit"": ""v/v""}]",8,wt%,Single Needle,20,Flat,,15,0.3,17,21,55,TRUE,782,442,FALSE
https://doi.org/10.1002/app.52131,PCL,TRUE,CHLOROFORM-ETHANOL,"[{""solventName"": ""CHLOROFORM"", ""weight"": null, ""weightUnit"": ""gram"", ""volumeRatio"": 70.0, ""volumeRatioUnit"": ""v/v""}, {""solventName"": ""ETHANOL"", ""weight"": null, ""weightUnit"": ""gram"", ""volumeRatio"": 30.0, ""volumeRatioUnit"": ""v/v""}]",8,wt%,Single Needle,20,Flat,,12,0.3,13.5,21,55,TRUE,602,365,FALSE
https://doi.org/10.1002/app.52131,PCL,TRUE,CHLOROFORM-ETHANOL,"[{""solventName"": ""CHLOROFORM"", ""weight"": null, ""weightUnit"": ""gram"", ""volumeRatio"": 70.0, ""volumeRatioUnit"": ""v/v""}, {""solventName"": ""ETHANOL"", ""weight"": null, ""weightUnit"": ""gram"", ""volumeRatio"": 30.0, ""volumeRatioUnit"": ""v/v""}]",8,wt%,Single Needle,20,Flat,,15,0.1,13.5,21,55,TRUE,616,326,FALSE
https://doi.org/10.1002/app.25464,PDLLA,FALSE,ACETONE,"[{""solventName"": ""ACETONE"", ""weight"": null, ""weightUnit"": ""gram"", ""volumeRatio"": 100.0, ""volumeRatioUnit"": ""v/v""}]",10,wt%,Single Needle,25,Flat,,15,1.8,15,25,47.5,TRUE,187,23,FALSE
https://doi.org/10.1002/app.25464,PDLLA,TRUE,ACETONE-CHLOROFORM,"[{""solventName"": ""ACETONE"", ""weight"": null, ""weightUnit"": ""gram"", ""volumeRatio"": 80.0, ""volumeRatioUnit"": ""v/v""}, {""solventName"": ""CHLOROFORM"", ""weight"": null, ""weightUnit"": ""gram"", ""volumeRatio"": 20.0, ""volumeRatioUnit"": ""v/v""}]",20,wt%,Single Needle,22,Flat,,15,5.4,15,25,47.5,TRUE,468,140,FALSE
https://doi.org/10.1002/app.25464,PDLLA,TRUE,ACETONE-CHLOROFORM,"[{""solventName"": ""ACETONE"", ""weight"": null, ""weightUnit"": ""gram"", ""volumeRatio"": 75.0, ""volumeRatioUnit"": ""v/v""}, {""solventName"": ""CHLOROFORM"", ""weight"": null, ""weightUnit"": ""gram"", ""volumeRatio"": 25.0, ""volumeRatioUnit"": ""v/v""}]",30,wt%,Single Needle,20,Flat,,15,9,15,25,47.5,TRUE,1000,221,FALSE
https://doi.org/10.1002/app.25464,PDLLA,TRUE,ACETONE-CHLOROFORM,"[{""solventName"": ""ACETONE"", ""weight"": null, ""weightUnit"": ""gram"", ""volumeRatio"": 80.0, ""volumeRatioUnit"": ""v/v""}, {""solventName"": ""CHLOROFORM"", ""weight"": null, ""weightUnit"": ""gram"", ""volumeRatio"": 20.0, ""volumeRatioUnit"": ""v/v""}]",10,wt%,Single Needle,20,Flat,,20,5.4,15,25,47.5,TRUE,118,30,FALSE
https://doi.org/10.1002/app.25464,PDLLA,TRUE,ACETONE-CHLOROFORM,"[{""solventName"": ""ACETONE"", ""weight"": null, ""weightUnit"": ""gram"", ""volumeRatio"": 75.0, ""volumeRatioUnit"": ""v/v""}, {""solventName"": ""CHLOROFORM"", ""weight"": null, ""weightUnit"": ""gram"", ""volumeRatio"": 25.0, ""volumeRatioUnit"": ""v/v""}]",20,wt%,Single Needle,25,Flat,,20,9,15,25,47.5,TRUE,803,193,FALSE
https://doi.org/10.1002/app.25464,PDLLA,FALSE,ACETONE,"[{""solventName"": ""ACETONE"", ""weight"": null, ""weightUnit"": ""gram"", ""volumeRatio"": 100.0, ""volumeRatioUnit"": ""v/v""}]",30,wt%,Single Needle,22,Flat,,20,1.8,15,25,47.5,TRUE,238,87,FALSE
https://doi.org/10.1002/app.25464,PDLLA,FALSE,ACETONE,"[{""solventName"": ""ACETONE"", ""weight"": null, ""weightUnit"": ""gram"", ""volumeRatio"": 100.0, ""volumeRatioUnit"": ""v/v""}]",10,wt%,Single Needle,22,Flat,,25,9,15,25,47.5,TRUE,86,29,FALSE
https://doi.org/10.1002/app.25464,PDLLA,TRUE,ACETONE-CHLOROFORM,"[{""solventName"": ""ACETONE"", ""weight"": null, ""weightUnit"": ""gram"", ""volumeRatio"": 80.0, ""volumeRatioUnit"": ""v/v""}, {""solventName"": ""CHLOROFORM"", ""weight"": null, ""weightUnit"": ""gram"", ""volumeRatio"": 20.0, ""volumeRatioUnit"": ""v/v""}]",20,wt%,Single Needle,20,Flat,,25,1.8,15,25,47.5,TRUE,223,69,FALSE
https://doi.org/10.1002/app.25464,PDLLA,TRUE,ACETONE-CHLOROFORM,"[{""solventName"": ""ACETONE"", ""weight"": null, ""weightUnit"": ""gram"", ""volumeRatio"": 75.0, ""volumeRatioUnit"": ""v/v""}, {""solventName"": ""CHLOROFORM"", ""weight"": null, ""weightUnit"": ""gram"", ""volumeRatio"": 25.0, ""volumeRatioUnit"": ""v/v""}]",30,wt%,Single Needle,25,Flat,,25,5.4,15,25,47.5,TRUE,2500,338,TRUE
https://doi.org/10.1002/app.25464,PDLLA,FALSE,ACETONE,"[{""solventName"": ""ACETONE"", ""weight"": null, ""weightUnit"": ""gram"", ""volumeRatio"": 100.0, ""volumeRatioUnit"": ""v/v""}]",20,wt%,Single Needle,20,Flat,,15,9,15,25,47.5,TRUE,1000,267,FALSE
https://doi.org/10.1002/app.25464,PDLLA,TRUE,ACETONE-CHLOROFORM,"[{""solventName"": ""ACETONE"", ""weight"": null, ""weightUnit"": ""gram"", ""volumeRatio"": 80.0, ""volumeRatioUnit"": ""v/v""}, {""solventName"": ""CHLOROFORM"", ""weight"": null, ""weightUnit"": ""gram"", ""volumeRatio"": 20.0, ""volumeRatioUnit"": ""v/v""}]",30,wt%,Single Needle,25,Flat,,15,1.8,15,25,47.5,TRUE,1500,304,TRUE
https://doi.org/10.1002/app.25464,PDLLA,TRUE,ACETONE-CHLOROFORM,"[{""solventName"": ""ACETONE"", ""weight"": null, ""weightUnit"": ""gram"", ""volumeRatio"": 75.0, ""volumeRatioUnit"": ""v/v""}, {""solventName"": ""CHLOROFORM"", ""weight"": null, ""weightUnit"": ""gram"", ""volumeRatio"": 25.0, ""volumeRatioUnit"": ""v/v""}]",10,wt%,Single Needle,20,Flat,,20,1.8,15,25,47.5,TRUE,217,81,FALSE
https://doi.org/10.1002/app.25464,PDLLA,FALSE,ACETONE,"[{""solventName"": ""ACETONE"", ""weight"": null, ""weightUnit"": ""gram"", ""volumeRatio"": 100.0, ""volumeRatioUnit"": ""v/v""}]",20,wt%,Single Needle,25,Flat,,20,5.4,15,25,47.5,TRUE,152,54,FALSE
https://doi.org/10.1002/app.25464,PDLLA,TRUE,ACETONE-CHLOROFORM,"[{""solventName"": ""ACETONE"", ""weight"": null, ""weightUnit"": ""gram"", ""volumeRatio"": 80.0, ""volumeRatioUnit"": ""v/v""}, {""solventName"": ""CHLOROFORM"", ""weight"": null, ""weightUnit"": ""gram"", ""volumeRatio"": 20.0, ""volumeRatioUnit"": ""v/v""}]",30,wt%,Single Needle,22,Flat,,20,9,15,25,47.5,TRUE,2550,353,TRUE
https://doi.org/10.1002/app.25464,PDLLA,TRUE,ACETONE-CHLOROFORM,"[{""solventName"": ""ACETONE"", ""weight"": null, ""weightUnit"": ""gram"", ""volumeRatio"": 75.0, ""volumeRatioUnit"": ""v/v""}, {""solventName"": ""CHLOROFORM"", ""weight"": null, ""weightUnit"": ""gram"", ""volumeRatio"": 25.0, ""volumeRatioUnit"": ""v/v""}]",20,wt%,Single Needle,22,Flat,,25,1.8,15,25,47.5,TRUE,845,202,FALSE
https://doi.org/10.1002/app.25464,PDLLA,FALSE,ACETONE,"[{""solventName"": ""ACETONE"", ""weight"": null, ""weightUnit"": ""gram"", ""volumeRatio"": 100.0, ""volumeRatioUnit"": ""v/v""}]",30,wt%,Single Needle,20,Flat,,25,5.4,15,25,47.5,TRUE,1560,238,TRUE
DOI:10.1002/polb.21380,PET,TRUE,TFA-DSM,"[{""solventName"": ""TFA"", ""weight"": null, ""weightUnit"": ""gram"", ""volumeRatio"": 30.0, ""volumeRatioUnit"": ""v/v""}, {""solventName"": ""DSM"", ""weight"": null, ""weightUnit"": ""gram"", ""volumeRatio"": 70.0, ""volumeRatioUnit"": ""v/v""}]",10,wt%,Single Needle,18,Rolling Drum,900,26,0.2,12,20,47,TRUE,201,62,FALSE
DOI:10.1002/polb.21380,PET,TRUE,TFA-DSM,"[{""solventName"": ""TFA"", ""weight"": null, ""weightUnit"": ""gram"", ""volumeRatio"": 30.0, ""volumeRatioUnit"": ""v/v""}, {""solventName"": ""DSM"", ""weight"": null, ""weightUnit"": ""gram"", ""volumeRatio"": 70.0, ""volumeRatioUnit"": ""v/v""}]",20,wt%,Single Needle,18,Rolling Drum,900,26,0.2,12,20,47,TRUE,496,235,FALSE
DOI:10.1002/polb.21380,PET,TRUE,TFA-DSM,"[{""solventName"": ""TFA"", ""weight"": null, ""weightUnit"": ""gram"", ""volumeRatio"": 30.0, ""volumeRatioUnit"": ""v/v""}, {""solventName"": ""DSM"", ""weight"": null, ""weightUnit"": ""gram"", ""volumeRatio"": 70.0, ""volumeRatioUnit"": ""v/v""}]",30,wt%,Single Needle,18,Rolling Drum,900,26,0.2,12,20,47,TRUE,729,273,FALSE
DOI:10.1002/polb.21380,PET,TRUE,TFA-DSM,"[{""solventName"": ""TFA"", ""weight"": null, ""weightUnit"": ""gram"", ""volumeRatio"": 50.0, ""volumeRatioUnit"": ""v/v""}, {""solventName"": ""DSM"", ""weight"": null, ""weightUnit"": ""gram"", ""volumeRatio"": 50.0, ""volumeRatioUnit"": ""v/v""}]",10,wt%,Single Needle,18,Rolling Drum,900,26,0.2,12,20,47,TRUE,209,62,FALSE
DOI:10.1002/polb.21380,PET,TRUE,TFA-DSM,"[{""solventName"": ""TFA"", ""weight"": null, ""weightUnit"": ""gram"", ""volumeRatio"": 50.0, ""volumeRatioUnit"": ""v/v""}, {""solventName"": ""DSM"", ""weight"": null, ""weightUnit"": ""gram"", ""volumeRatio"": 50.0, ""volumeRatioUnit"": ""v/v""}]",20,wt%,Single Needle,18,Rolling Drum,900,26,0.2,12,20,47,TRUE,374,152,FALSE
DOI:10.1002/polb.21380,PET,TRUE,TFA-DSM,"[{""solventName"": ""TFA"", ""weight"": null, ""weightUnit"": ""gram"", ""volumeRatio"": 50.0, ""volumeRatioUnit"": ""v/v""}, {""solventName"": ""DSM"", ""weight"": null, ""weightUnit"": ""gram"", ""volumeRatio"": 50.0, ""volumeRatioUnit"": ""v/v""}]",30,wt%,Single Needle,18,Rolling Drum,900,26,0.2,12,20,47,TRUE,625,224,FALSE
DOI:10.1002/polb.21380,PET,TRUE,TFA-DSM,"[{""solventName"": ""TFA"", ""weight"": null, ""weightUnit"": ""gram"", ""volumeRatio"": 70.0, ""volumeRatioUnit"": ""v/v""}, {""solventName"": ""DSM"", ""weight"": null, ""weightUnit"": ""gram"", ""volumeRatio"": 30.0, ""volumeRatioUnit"": ""v/v""}]",10,wt%,Single Needle,18,Rolling Drum,900,26,0.2,12,20,47,TRUE,215,56,FALSE
DOI:10.1002/polb.21380,PET,TRUE,TFA-DSM,"[{""solventName"": ""TFA"", ""weight"": null, ""weightUnit"": ""gram"", ""volumeRatio"": 70.0, ""volumeRatioUnit"": ""v/v""}, {""solventName"": ""DSM"", ""weight"": null, ""weightUnit"": ""gram"", ""volumeRatio"": 30.0, ""volumeRatioUnit"": ""v/v""}]",20,wt%,Single Needle,18,Rolling Drum,900,26,0.2,12,20,47,TRUE,420,224,FALSE
DOI:10.1002/polb.21380,PET,TRUE,TFA-DSM,"[{""solventName"": ""TFA"", ""weight"": null, ""weightUnit"": ""gram"", ""volumeRatio"": 70.0, ""volumeRatioUnit"": ""v/v""}, {""solventName"": ""DSM"", ""weight"": null, ""weightUnit"": ""gram"", ""volumeRatio"": 30.0, ""volumeRatioUnit"": ""v/v""}]",30,wt%,Single Needle,18,Rolling Drum,900,26,0.2,12,20,47,TRUE,544,325,FALSE
DOI:10.1002/polb.21380,PET,FALSE,TFA,"[{""solventName"": ""TFA"", ""weight"": null, ""weightUnit"": ""gram"", ""volumeRatio"": 100.0, ""volumeRatioUnit"": ""v/v""}]",10,wt%,Single Needle,18,Rolling Drum,900,26,0.2,12,20,47,TRUE,194,48,FALSE
DOI:10.1002/polb.21380,PET,FALSE,TFA,"[{""solventName"": ""TFA"", ""weight"": null, ""weightUnit"": ""gram"", ""volumeRatio"": 100.0, ""volumeRatioUnit"": ""v/v""}]",20,wt%,Single Needle,18,Rolling Drum,900,26,0.2,12,20,47,TRUE,330,146,FALSE
DOI:10.1002/polb.21380,PET,FALSE,TFA,"[{""solventName"": ""TFA"", ""weight"": null, ""weightUnit"": ""gram"", ""volumeRatio"": 100.0, ""volumeRatioUnit"": ""v/v""}]",30,wt%,Single Needle,18,Rolling Drum,900,26,0.2,12,20,47,TRUE,505,383,FALSE
https://doi.org/10.1016/j.polymer.2014.06.032,PLA,TRUE,AC-DMF,"[{""solventName"": ""AC"", ""weight"": null, ""weightUnit"": ""gram"", ""volumeRatio"": 50.0, ""volumeRatioUnit"": ""v/v""}, {""solventName"": ""DMF"", ""weight"": null, ""weightUnit"": ""gram"", ""volumeRatio"": 50.0, ""volumeRatioUnit"": ""v/v""}]",10,w/v%,Single Needle,22,Flat,,20,1,15,20,45,TRUE,210,36,FALSE
https://doi.org/10.1016/j.polymer.2014.06.032,PLA,TRUE,AC-DMF,"[{""solventName"": ""AC"", ""weight"": null, ""weightUnit"": ""gram"", ""volumeRatio"": 50.0, ""volumeRatioUnit"": ""v/v""}, {""solventName"": ""DMF"", ""weight"": null, ""weightUnit"": ""gram"", ""volumeRatio"": 50.0, ""volumeRatioUnit"": ""v/v""}]",10,w/v%,Single Needle,22,Flat,,20,1,15,20,45,TRUE,316,69,FALSE
https://doi.org/10.1016/j.polymer.2014.06.032,PLA,TRUE,AC-DMF,"[{""solventName"": ""AC"", ""weight"": null, ""weightUnit"": ""gram"", ""volumeRatio"": 60.0, ""volumeRatioUnit"": ""v/v""}, {""solventName"": ""DMF"", ""weight"": null, ""weightUnit"": ""gram"", ""volumeRatio"": 40.0, ""volumeRatioUnit"": ""v/v""}]",10,w/v%,Single Needle,22,Flat,,20,1,15,20,45,TRUE,272,58,FALSE
https://doi.org/10.1016/j.polymer.2014.06.032,PLA,TRUE,AC-DMF,"[{""solventName"": ""AC"", ""weight"": null, ""weightUnit"": ""gram"", ""volumeRatio"": 80.0, ""volumeRatioUnit"": ""v/v""}, {""solventName"": ""DMF"", ""weight"": null, ""weightUnit"": ""gram"", ""volumeRatio"": 20.0, ""volumeRatioUnit"": ""v/v""}]",10,w/v%,Single Needle,22,Flat,,20,1,15,20,45,TRUE,557,176,FALSE
https://doi.org/10.1016/j.polymer.2014.06.032,PLA,TRUE,AC-DMF,"[{""solventName"": ""AC"", ""weight"": null, ""weightUnit"": ""gram"", ""volumeRatio"": 50.0, ""volumeRatioUnit"": ""v/v""}, {""solventName"": ""DMF"", ""weight"": null, ""weightUnit"": ""gram"", ""volumeRatio"": 50.0, ""volumeRatioUnit"": ""v/v""}]",5,w/v%,Single Needle,22,Flat,,20,1,15,18,45,TRUE,223,57,FALSE
https://doi.org/10.1016/j.polymer.2014.06.032,PLA,TRUE,AC-DMF,"[{""solventName"": ""AC"", ""weight"": null, ""weightUnit"": ""gram"", ""volumeRatio"": 50.0, ""volumeRatioUnit"": ""v/v""}, {""solventName"": ""DMF"", ""weight"": null, ""weightUnit"": ""gram"", ""volumeRatio"": 50.0, ""volumeRatioUnit"": ""v/v""}]",7.5,w/v%,Single Needle,22,Flat,,20,1,15,18,45,TRUE,303,88,FALSE
https://doi.org/10.1016/j.polymer.2014.06.032,PLA,TRUE,AC-DMF,"[{""solventName"": ""AC"", ""weight"": null, ""weightUnit"": ""gram"", ""volumeRatio"": 50.0, ""volumeRatioUnit"": ""v/v""}, {""solventName"": ""DMF"", ""weight"": null, ""weightUnit"": ""gram"", ""volumeRatio"": 50.0, ""volumeRatioUnit"": ""v/v""}]",12.5,w/v%,Single Needle,22,Flat,,20,1,15,18,45,TRUE,462,125,FALSE
https://doi.org/10.1016/j.polymer.2014.06.032,PLA,TRUE,AC-DMF,"[{""solventName"": ""AC"", ""weight"": null, ""weightUnit"": ""gram"", ""volumeRatio"": 50.0, ""volumeRatioUnit"": ""v/v""}, {""solventName"": ""DMF"", ""weight"": null, ""weightUnit"": ""gram"", ""volumeRatio"": 50.0, ""volumeRatioUnit"": ""v/v""}]",15,w/v%,Single Needle,22,Flat,,20,1,15,18,45,TRUE,685,206,FALSE
https://doi.org/10.1016/j.polymer.2008.09.025,PS,FALSE,DMF,"[{""solventName"": ""DMF"", ""weight"": null, ""weightUnit"": ""gram"", ""volumeRatio"": 100.0, ""volumeRatioUnit"": ""v/v""}]",10,w/v%,Single Needle,26,Flat,,15,1,10,22,45,TRUE,481,93,FALSE
https://doi.org/10.1016/j.polymer.2008.09.025,PS,FALSE,DMF,"[{""solventName"": ""DMF"", ""weight"": null, ""weightUnit"": ""gram"", ""volumeRatio"": 100.0, ""volumeRatioUnit"": ""v/v""}]",15,w/v%,Single Needle,26,Flat,,15,1,10,22,45,TRUE,958,200,FALSE
https://doi.org/10.1016/j.polymer.2008.09.025,PS,FALSE,DMF,"[{""solventName"": ""DMF"", ""weight"": null, ""weightUnit"": ""gram"", ""volumeRatio"": 100.0, ""volumeRatioUnit"": ""v/v""}]",20,w/v%,Single Needle,26,Flat,,15,1,10,22,45,TRUE,1470,256,TRUE
https://doi.org/10.1016/j.polymer.2008.09.025,PS,FALSE,DMF,"[{""solventName"": ""DMF"", ""weight"": null, ""weightUnit"": ""gram"", ""volumeRatio"": 100.0, ""volumeRatioUnit"": ""v/v""}]",10,w/v%,Single Needle,26,Flat,,15,1,10,22,45,TRUE,373,112,FALSE
https://doi.org/10.1016/j.polymer.2008.09.025,PS,FALSE,DMF,"[{""solventName"": ""DMF"", ""weight"": null, ""weightUnit"": ""gram"", ""volumeRatio"": 100.0, ""volumeRatioUnit"": ""v/v""}]",15,w/v%,Single Needle,26,Flat,,15,1,10,22,45,TRUE,1229,319,TRUE
https://doi.org/10.1016/j.polymer.2008.09.025,PS,FALSE,DMF,"[{""solventName"": ""DMF"", ""weight"": null, ""weightUnit"": ""gram"", ""volumeRatio"": 100.0, ""volumeRatioUnit"": ""v/v""}]",20,w/v%,Single Needle,26,Flat,,15,1,10,22,45,TRUE,2370,445,TRUE
https://doi.org/10.1016/j.polymer.2008.09.025,PS,FALSE,DMF,"[{""solventName"": ""DMF"", ""weight"": null, ""weightUnit"": ""gram"", ""volumeRatio"": 100.0, ""volumeRatioUnit"": ""v/v""}]",25,w/v%,Single Needle,26,Flat,,15,1,10,22,45,TRUE,1882,277,TRUE
https://doi.org/10.1016/j.polymer.2008.09.025,PS,FALSE,DMF,"[{""solventName"": ""DMF"", ""weight"": null, ""weightUnit"": ""gram"", ""volumeRatio"": 100.0, ""volumeRatioUnit"": ""v/v""}]",10,w/v%,Single Needle,26,Flat,,15,1,10,22,45,TRUE,367,120,FALSE
https://doi.org/10.1016/j.polymer.2008.09.025,PS,FALSE,DMF,"[{""solventName"": ""DMF"", ""weight"": null, ""weightUnit"": ""gram"", ""volumeRatio"": 100.0, ""volumeRatioUnit"": ""v/v""}]",15,w/v%,Single Needle,26,Flat,,15,1,10,22,45,TRUE,922,274,FALSE
https://doi.org/10.1016/j.polymer.2008.09.025,PS,FALSE,DMF,"[{""solventName"": ""DMF"", ""weight"": null, ""weightUnit"": ""gram"", ""volumeRatio"": 100.0, ""volumeRatioUnit"": ""v/v""}]",20,w/v%,Single Needle,26,Flat,,15,1,10,22,45,TRUE,2788,374,TRUE
https://doi.org/10.1016/j.polymer.2008.09.025,PS,FALSE,DMF,"[{""solventName"": ""DMF"", ""weight"": null, ""weightUnit"": ""gram"", ""volumeRatio"": 100.0, ""volumeRatioUnit"": ""v/v""}]",25,w/v%,Single Needle,26,Flat,,15,1,10,22,45,TRUE,1872,233,TRUE
https://doi.org/10.1016/j.polymer.2008.09.025,PS,FALSE,DMF,"[{""solventName"": ""DMF"", ""weight"": null, ""weightUnit"": ""gram"", ""volumeRatio"": 100.0, ""volumeRatioUnit"": ""v/v""}]",10,w/v%,Single Needle,26,Flat,,15,1,10,22,45,TRUE,351,97,FALSE
https://doi.org/10.1016/j.polymer.2008.09.025,PS,FALSE,DMF,"[{""solventName"": ""DMF"", ""weight"": null, ""weightUnit"": ""gram"", ""volumeRatio"": 100.0, ""volumeRatioUnit"": ""v/v""}]",15,w/v%,Single Needle,26,Flat,,15,1,10,22,45,TRUE,942,171,FALSE
https://doi.org/10.1016/j.polymer.2008.09.025,PS,FALSE,DMF,"[{""solventName"": ""DMF"", ""weight"": null, ""weightUnit"": ""gram"", ""volumeRatio"": 100.0, ""volumeRatioUnit"": ""v/v""}]",20,w/v%,Single Needle,26,Flat,,15,1,10,22,45,TRUE,1376,272,TRUE
https://doi.org/10.1016/j.polymer.2008.09.025,PS,FALSE,DMF,"[{""solventName"": ""DMF"", ""weight"": null, ""weightUnit"": ""gram"", ""volumeRatio"": 100.0, ""volumeRatioUnit"": ""v/v""}]",25,w/v%,Single Needle,26,Flat,,15,1,10,22,45,TRUE,2661,529,TRUE
https://doi.org/10.1016/j.polymer.2008.09.025,PS,FALSE,DMF,"[{""solventName"": ""DMF"", ""weight"": null, ""weightUnit"": ""gram"", ""volumeRatio"": 100.0, ""volumeRatioUnit"": ""v/v""}]",30,w/v%,Single Needle,26,Flat,,15,1,10,22,45,TRUE,4284,413,TRUE
https://doi.org/10.1016/j.polymer.2008.09.025,PS,FALSE,DMF,"[{""solventName"": ""DMF"", ""weight"": null, ""weightUnit"": ""gram"", ""volumeRatio"": 100.0, ""volumeRatioUnit"": ""v/v""}]",10,w/v%,Single Needle,26,Flat,,15,1,10,22,45,TRUE,292,48,FALSE
https://doi.org/10.1016/j.polymer.2008.09.025,PS,FALSE,DMF,"[{""solventName"": ""DMF"", ""weight"": null, ""weightUnit"": ""gram"", ""volumeRatio"": 100.0, ""volumeRatioUnit"": ""v/v""}]",15,w/v%,Single Needle,26,Flat,,15,1,10,22,45,TRUE,942,248,FALSE
https://doi.org/10.1016/j.polymer.2008.09.025,PS,FALSE,DMF,"[{""solventName"": ""DMF"", ""weight"": null, ""weightUnit"": ""gram"", ""volumeRatio"": 100.0, ""volumeRatioUnit"": ""v/v""}]",20,w/v%,Single Needle,26,Flat,,15,1,10,22,45,TRUE,1534,366,TRUE
