Repository: taltechloc/Cogni-E-Spin-FIRE

# Cogni-E-Spin-FIRE
Cogni-E-Spin-FIRE: Cognitronic Electrospinning Feature Importance Reliability Evaluation. This repository

File: Cogni-e-SpinDB 1.0.csv (part 2 of 7)
doi,polymer(s),is_solvent_blend,solvent(s),solvent_components,solution_concentration,solution_concentration_unit,needle_type,needle_diameter_g,collector_type,rotation_speed_rpm,voltage_kv,flow_rate_ml/h,tip_collector_distance_cm,temperature_c,humidity_%,was_formation_stable,fiber_diameter_nm,fiber_diameter_variation_nm,tail_observation
https://doi.org/10.1016/j.polymer.2008.09.025,PS,FALSE,DMF,"[{""solventName"": ""DMF"", ""weight"": null, ""weightUnit"": ""gram"", ""volumeRatio"": 100.0, ""volumeRatioUnit"": ""v/v""}]",25,w/v%,Single Needle,26,Flat,,15,1,10,22,45,TRUE,1656,218,TRUE
https://doi.org/10.1016/j.polymer.2008.09.025,PS,FALSE,DMF,"[{""solventName"": ""DMF"", ""weight"": null, ""weightUnit"": ""gram"", ""volumeRatio"": 100.0, ""volumeRatioUnit"": ""v/v""}]",30,w/v%,Single Needle,26,Flat,,15,1,10,22,45,TRUE,3803,596,TRUE
https://doi.org/10.1016/j.polymer.2008.09.025,PS,FALSE,DMF,"[{""solventName"": ""DMF"", ""weight"": null, ""weightUnit"": ""gram"", ""volumeRatio"": 100.0, ""volumeRatioUnit"": ""v/v""}]",10,w/v%,Single Needle,26,Flat,,15,1,10,22,45,TRUE,191,35,FALSE
https://doi.org/10.1016/j.polymer.2008.09.025,PS,FALSE,DMF,"[{""solventName"": ""DMF"", ""weight"": null, ""weightUnit"": ""gram"", ""volumeRatio"": 100.0, ""volumeRatioUnit"": ""v/v""}]",15,w/v%,Single Needle,26,Flat,,15,1,10,22,45,TRUE,443,86,FALSE
https://doi.org/10.1016/j.polymer.2008.09.025,PS,FALSE,DMF,"[{""solventName"": ""DMF"", ""weight"": null, ""weightUnit"": ""gram"", ""volumeRatio"": 100.0, ""volumeRatioUnit"": ""v/v""}]",20,w/v%,Single Needle,26,Flat,,15,1,10,22,45,TRUE,1017,173,FALSE
https://doi.org/10.1016/j.polymer.2008.09.025,PS,FALSE,DMF,"[{""solventName"": ""DMF"", ""weight"": null, ""weightUnit"": ""gram"", ""volumeRatio"": 100.0, ""volumeRatioUnit"": ""v/v""}]",25,w/v%,Single Needle,26,Flat,,15,1,10,22,45,TRUE,1552,273,TRUE
https://doi.org/10.1016/j.polymer.2008.09.025,PS,FALSE,DMF,"[{""solventName"": ""DMF"", ""weight"": null, ""weightUnit"": ""gram"", ""volumeRatio"": 100.0, ""volumeRatioUnit"": ""v/v""}]",10,w/v%,Single Needle,26,Flat,,15,1,10,22,45,TRUE,181,46,FALSE
https://doi.org/10.1016/j.polymer.2008.09.025,PS,FALSE,DMF,"[{""solventName"": ""DMF"", ""weight"": null, ""weightUnit"": ""gram"", ""volumeRatio"": 100.0, ""volumeRatioUnit"": ""v/v""}]",15,w/v%,Single Needle,26,Flat,,15,1,10,22,45,TRUE,490,83,FALSE
https://doi.org/10.1002/adv.21947,PS,FALSE,DMF,"[{""solventName"": ""DMF"", ""weight"": null, ""weightUnit"": ""gram"", ""volumeRatio"": 100.0, ""volumeRatioUnit"": ""v/v""}]",18,wt%,Single Needle,22,Flat,,17,0.3,16,23,45,TRUE,312,,FALSE
ÃÂ https://doi.org/10.3390/ma8052718,PS,FALSE,DMF,"[{""solventName"": ""DMF"", ""weight"": null, ""weightUnit"": ""gram"", ""volumeRatio"": 100.0, ""volumeRatioUnit"": ""v/v""}]",23,wt%,Single Needle,22,Rolling Drum,80,15,3.75,15,25,13,TRUE,1200,50,FALSE
https://doi.org/10.1002/adv.21947,PS,FALSE,DMF,"[{""solventName"": ""DMF"", ""weight"": null, ""weightUnit"": ""gram"", ""volumeRatio"": 100.0, ""volumeRatioUnit"": ""v/v""}]",18,wt%,Single Needle,22,Rolling Drum,20,14,0.3,20,23,45,TRUE,436,,FALSE
https://doi.org/10.1002/adv.21947,PS,FALSE,DMF,"[{""solventName"": ""DMF"", ""weight"": null, ""weightUnit"": ""gram"", ""volumeRatio"": 100.0, ""volumeRatioUnit"": ""v/v""}]",18,wt%,Single Needle,22,Rolling Drum,20,17,0.3,16,23,45,TRUE,337,,FALSE
https://doi.org/10.1002/adv.21947,PS,FALSE,DMF,"[{""solventName"": ""DMF"", ""weight"": null, ""weightUnit"": ""gram"", ""volumeRatio"": 100.0, ""volumeRatioUnit"": ""v/v""}]",18,wt%,Single Needle,22,Rolling Drum,20,17,0.3,16,23,45,TRUE,311,,FALSE
https://doi.org/10.1002/adv.21947,PS,FALSE,DMF,"[{""solventName"": ""DMF"", ""weight"": null, ""weightUnit"": ""gram"", ""volumeRatio"": 100.0, ""volumeRatioUnit"": ""v/v""}]",18,wt%,Single Needle,22,Rolling Drum,20,17,0.3,16,23,45,TRUE,341,,FALSE
https://doi.org/10.1002/adv.21947,PS,FALSE,DMF,"[{""solventName"": ""DMF"", ""weight"": null, ""weightUnit"": ""gram"", ""volumeRatio"": 100.0, ""volumeRatioUnit"": ""v/v""}]",21,wt%,Single Needle,22,Rolling Drum,20,14,0.3,16,23,45,TRUE,541,,FALSE
https://doi.org/10.1002/adv.21947,PS,FALSE,DMF,"[{""solventName"": ""DMF"", ""weight"": null, ""weightUnit"": ""gram"", ""volumeRatio"": 100.0, ""volumeRatioUnit"": ""v/v""}]",18,wt%,Single Needle,22,Rolling Drum,20,17,0.3,16,23,45,TRUE,354,,FALSE
https://doi.org/10.1002/adv.21947,PS,FALSE,DMF,"[{""solventName"": ""DMF"", ""weight"": null, ""weightUnit"": ""gram"", ""volumeRatio"": 100.0, ""volumeRatioUnit"": ""v/v""}]",18,wt%,Single Needle,22,Rolling Drum,20,17,0.3,12,23,45,TRUE,683,,FALSE
https://doi.org/10.1002/adv.21947,PS,FALSE,DMF,"[{""solventName"": ""DMF"", ""weight"": null, ""weightUnit"": ""gram"", ""volumeRatio"": 100.0, ""volumeRatioUnit"": ""v/v""}]",15,wt%,Single Needle,22,Rolling Drum,20,14,0.3,12,23,45,TRUE,385,,FALSE
https://doi.org/10.1002/adv.21947,PS,FALSE,DMF,"[{""solventName"": ""DMF"", ""weight"": null, ""weightUnit"": ""gram"", ""volumeRatio"": 100.0, ""volumeRatioUnit"": ""v/v""}]",15,wt%,Single Needle,22,Rolling Drum,20,20,0.3,12,23,45,TRUE,512,,FALSE
https://doi.org/10.1002/adv.21947,PS,FALSE,DMF,"[{""solventName"": ""DMF"", ""weight"": null, ""weightUnit"": ""gram"", ""volumeRatio"": 100.0, ""volumeRatioUnit"": ""v/v""}]",15,wt%,Single Needle,22,Rolling Drum,20,17,0.3,20,23,45,TRUE,189,,FALSE
https://doi.org/10.1002/adv.21947,PS,FALSE,DMF,"[{""solventName"": ""DMF"", ""weight"": null, ""weightUnit"": ""gram"", ""volumeRatio"": 100.0, ""volumeRatioUnit"": ""v/v""}]",18,wt%,Single Needle,22,Rolling Drum,20,14,0.3,16,23,45,TRUE,194,,FALSE
https://doi.org/10.1002/adv.21947,PS,FALSE,DMF,"[{""solventName"": ""DMF"", ""weight"": null, ""weightUnit"": ""gram"", ""volumeRatio"": 100.0, ""volumeRatioUnit"": ""v/v""}]",15,wt%,Single Needle,22,Rolling Drum,20,20,0.3,16,23,45,TRUE,202,,FALSE
https://doi.org/10.1002/adv.21947,PS,FALSE,DMF,"[{""solventName"": ""DMF"", ""weight"": null, ""weightUnit"": ""gram"", ""volumeRatio"": 100.0, ""volumeRatioUnit"": ""v/v""}]",18,wt%,Single Needle,22,Rolling Drum,20,20,0.3,20,23,45,TRUE,423,,FALSE
https://doi.org/10.1002/adv.21947,PS,FALSE,DMF,"[{""solventName"": ""DMF"", ""weight"": null, ""weightUnit"": ""gram"", ""volumeRatio"": 100.0, ""volumeRatioUnit"": ""v/v""}]",15,wt%,Single Needle,22,Rolling Drum,20,17,0.3,12,23,45,TRUE,296,,FALSE
https://doi.org/10.1002/adv.21947,PS,FALSE,DMF,"[{""solventName"": ""DMF"", ""weight"": null, ""weightUnit"": ""gram"", ""volumeRatio"": 100.0, ""volumeRatioUnit"": ""v/v""}]",21,wt%,Single Needle,22,Rolling Drum,20,17,0.3,20,23,45,TRUE,641,,FALSE
https://doi.org/10.1002/adv.21947,PS,FALSE,DMF,"[{""solventName"": ""DMF"", ""weight"": null, ""weightUnit"": ""gram"", ""volumeRatio"": 100.0, ""volumeRatioUnit"": ""v/v""}]",21,wt%,Single Needle,22,Rolling Drum,20,20,0.3,16,23,45,TRUE,663,,FALSE
https://doi.org/10.3390/nano11102514,PVA,FALSE,WATER,"[{""solventName"": ""DISTILLED_WATER"", ""weight"": null, ""weightUnit"": ""gram"", ""volumeRatio"": 100.0, ""volumeRatioUnit"": ""v/v""}]",8,wt%,Single Needle,21,Rolling Drum,,20,0.5,10,23,45,TRUE,95.28,12.05,FALSE
https://doi.org/10.3390/nano11102514,PVA,FALSE,WATER,"[{""solventName"": ""DISTILLED_WATER"", ""weight"": null, ""weightUnit"": ""gram"", ""volumeRatio"": 100.0, ""volumeRatioUnit"": ""v/v""}]",9,wt%,Single Needle,21,Rolling Drum,,20,0.5,10,23,45,TRUE,126.07,26.65,FALSE
https://doi.org/10.3390/nano11102514,PVA,FALSE,WATER,"[{""solventName"": ""DISTILLED_WATER"", ""weight"": null, ""weightUnit"": ""gram"", ""volumeRatio"": 100.0, ""volumeRatioUnit"": ""v/v""}]",10,wt%,Single Needle,21,Rolling Drum,,20,0.5,10,23,45,TRUE,174.21,23.57,FALSE
https://doi.org/10.3390/nano11102514,PVA,FALSE,WATER,"[{""solventName"": ""DISTILLED_WATER"", ""weight"": null, ""weightUnit"": ""gram"", ""volumeRatio"": 100.0, ""volumeRatioUnit"": ""v/v""}]",11,wt%,Single Needle,21,Rolling Drum,,20,0.5,10,23,45,TRUE,147.91,20.93,FALSE
https://doi.org/10.3390/nano11102514,PVA,FALSE,WATER,"[{""solventName"": ""DISTILLED_WATER"", ""weight"": null, ""weightUnit"": ""gram"", ""volumeRatio"": 100.0, ""volumeRatioUnit"": ""v/v""}]",12,wt%,Single Needle,21,Rolling Drum,,20,0.5,10,23,45,TRUE,190.66,22.84,FALSE
https://doi.org/10.3390/nano11102514,PVA,FALSE,WATER,"[{""solventName"": ""DISTILLED_WATER"", ""weight"": null, ""weightUnit"": ""gram"", ""volumeRatio"": 100.0, ""volumeRatioUnit"": ""v/v""}]",13,wt%,Single Needle,21,Rolling Drum,,20,0.5,10,23,45,TRUE,266.7,30.61,FALSE
https://doi.org/10.3390/nano11102514,PVA,FALSE,WATER,"[{""solventName"": ""DISTILLED_WATER"", ""weight"": null, ""weightUnit"": ""gram"", ""volumeRatio"": 100.0, ""volumeRatioUnit"": ""v/v""}]",14,wt%,Single Needle,21,Rolling Drum,,20,0.5,10,23,45,TRUE,308.92,33.74,FALSE
https://doi.org/10.3390/nano11102514,PVA,FALSE,WATER,"[{""solventName"": ""DISTILLED_WATER"", ""weight"": null, ""weightUnit"": ""gram"", ""volumeRatio"": 100.0, ""volumeRatioUnit"": ""v/v""}]",15,wt%,Single Needle,21,Rolling Drum,,20,0.5,10,23,45,TRUE,479.46,40.6,FALSE
https://doi.org/10.30684/etj.35.4A.5,PVA,FALSE,WATER,"[{""solventName"": ""WATER"", ""weight"": null, ""weightUnit"": ""gram"", ""volumeRatio"": 100.0, ""volumeRatioUnit"": ""v/v""}]",10,wt%,Single Needle,22,Flat,,15,0.2,4,23,45,TRUE,875,,FALSE
https://doi.org/10.30684/etj.35.4A.5,PVA,FALSE,WATER,"[{""solventName"": ""WATER"", ""weight"": null, ""weightUnit"": ""gram"", ""volumeRatio"": 100.0, ""volumeRatioUnit"": ""v/v""}]",10,wt%,Single Needle,22,Flat,,15,0.2,8,23,45,TRUE,415,,FALSE
https://doi.org/10.30684/etj.35.4A.5,PVA,FALSE,WATER,"[{""solventName"": ""WATER"", ""weight"": null, ""weightUnit"": ""gram"", ""volumeRatio"": 100.0, ""volumeRatioUnit"": ""v/v""}]",10,wt%,Single Needle,22,Flat,,15,0.2,12,23,45,TRUE,400,,FALSE
https://doi.org/10.30684/etj.35.4A.5,PVA,FALSE,WATER,"[{""solventName"": ""WATER"", ""weight"": null, ""weightUnit"": ""gram"", ""volumeRatio"": 100.0, ""volumeRatioUnit"": ""v/v""}]",10,wt%,Single Needle,22,Flat,,15,0.2,15,23,45,TRUE,360,,FALSE
https://doi.org/10.30684/etj.35.4A.5,PVA,FALSE,WATER,"[{""solventName"": ""WATER"", ""weight"": null, ""weightUnit"": ""gram"", ""volumeRatio"": 100.0, ""volumeRatioUnit"": ""v/v""}]",10,wt%,Single Needle,22,Flat,,15,0.2,20,23,45,TRUE,250,,FALSE
https://doi.org/10.30684/etj.35.4A.5,PVA,FALSE,WATER,"[{""solventName"": ""WATER"", ""weight"": null, ""weightUnit"": ""gram"", ""volumeRatio"": 100.0, ""volumeRatioUnit"": ""v/v""}]",10,wt%,Single Needle,22,Flat,,15,0.2,22,23,45,TRUE,600,,FALSE
https://doi.org/10.1002/jbm.b.33337,PVA,FALSE,WATER,"[{""solventName"": ""WATER"", ""weight"": null, ""weightUnit"": ""gram"", ""volumeRatio"": 100.0, ""volumeRatioUnit"": ""v/v""}]",10,wt%,Single Needle,18,Flat,,20,1,15,,45,TRUE,400,100,FALSE
DOI:10.3390/nano14131083,PVA,FALSE,WATER,"[{""solventName"": ""DISTILLED_WATER"", ""weight"": null, ""weightUnit"": ""gram"", ""volumeRatio"": 100.0, ""volumeRatioUnit"": ""v/v""}]",8,wt%,Single Needle,22,Flat,,10,0.5,12,,45,TRUE,473,57,FALSE
https://doi.org/10.1016/j.eurpolymj.2004.10.027,PVA,FALSE,WATER,"[{""solventName"": ""WATER"", ""weight"": null, ""weightUnit"": ""gram"", ""volumeRatio"": 100.0, ""volumeRatioUnit"": ""v/v""}]",7.4,wt%,Single Needle,9,Flat,,5,0.2,15,23,45,TRUE,218,20,FALSE
https://doi.org/10.1016/j.eurpolymj.2004.10.027,PVA,FALSE,WATER,"[{""solventName"": ""WATER"", ""weight"": null, ""weightUnit"": ""gram"", ""volumeRatio"": 100.0, ""volumeRatioUnit"": ""v/v""}]",7.4,wt%,Single Needle,9,Flat,,8,0.2,15,23,45,TRUE,241,31,FALSE
https://doi.org/10.1016/j.eurpolymj.2004.10.027,PVA,FALSE,WATER,"[{""solventName"": ""WATER"", ""weight"": null, ""weightUnit"": ""gram"", ""volumeRatio"": 100.0, ""volumeRatioUnit"": ""v/v""}]",7.4,wt%,Single Needle,9,Flat,,10,0.2,15,23,45,TRUE,230,63,FALSE
https://doi.org/10.1016/j.eurpolymj.2004.10.027,PVA,FALSE,WATER,"[{""solventName"": ""WATER"", ""weight"": null, ""weightUnit"": ""gram"", ""volumeRatio"": 100.0, ""volumeRatioUnit"": ""v/v""}]",7.4,wt%,Single Needle,9,Flat,,13,0.2,15,23,45,TRUE,254,76,FALSE
https://doi.org/10.1016/j.eurpolymj.2004.10.027,PVA,FALSE,WATER,"[{""solventName"": ""WATER"", ""weight"": null, ""weightUnit"": ""gram"", ""volumeRatio"": 100.0, ""volumeRatioUnit"": ""v/v""}]",6,wt%,Single Needle,9,Flat,,8,0.2,15,23,45,TRUE,87,14,FALSE
https://doi.org/10.1016/j.eurpolymj.2004.10.027,PVA,FALSE,WATER,"[{""solventName"": ""WATER"", ""weight"": null, ""weightUnit"": ""gram"", ""volumeRatio"": 100.0, ""volumeRatioUnit"": ""v/v""}]",6.5,wt%,Single Needle,9,Flat,,8,0.2,15,23,45,TRUE,152,25,FALSE
https://doi.org/10.1016/j.eurpolymj.2004.10.027,PVA,FALSE,WATER,"[{""solventName"": ""WATER"", ""weight"": null, ""weightUnit"": ""gram"", ""volumeRatio"": 100.0, ""volumeRatioUnit"": ""v/v""}]",7,wt%,Single Needle,9,Flat,,8,0.2,15,23,45,TRUE,184,26,FALSE
https://doi.org/10.1016/j.eurpolymj.2004.10.027,PVA,FALSE,WATER,"[{""solventName"": ""WATER"", ""weight"": null, ""weightUnit"": ""gram"", ""volumeRatio"": 100.0, ""volumeRatioUnit"": ""v/v""}]",8,wt%,Single Needle,9,Flat,,8,0.2,15,23,45,TRUE,246,50,FALSE
https://doi.org/10.1016/j.eurpolymj.2004.10.027,PVA,FALSE,WATER,"[{""solventName"": ""WATER"", ""weight"": null, ""weightUnit"": ""gram"", ""volumeRatio"": 100.0, ""volumeRatioUnit"": ""v/v""}]",8,wt%,Single Needle,9,Flat,,5,0.2,10,23,45,TRUE,214,19,FALSE
https://doi.org/10.1016/j.eurpolymj.2004.10.027,PVA,FALSE,WATER,"[{""solventName"": ""WATER"", ""weight"": null, ""weightUnit"": ""gram"", ""volumeRatio"": 100.0, ""volumeRatioUnit"": ""v/v""}]",8,wt%,Single Needle,9,Flat,,5,0.2,10,23,45,TRUE,190,19,FALSE
https://doi.org/10.1016/j.eurpolymj.2004.10.027,PVA,FALSE,WATER,"[{""solventName"": ""WATER"", ""weight"": null, ""weightUnit"": ""gram"", ""volumeRatio"": 100.0, ""volumeRatioUnit"": ""v/v""}]",8,wt%,Single Needle,9,Flat,,5,0.2,10,23,45,TRUE,158,19,FALSE
https://doi.org/10.1016/j.eurpolymj.2004.10.027,PVA,FALSE,WATER,"[{""solventName"": ""WATER"", ""weight"": null, ""weightUnit"": ""gram"", ""volumeRatio"": 100.0, ""volumeRatioUnit"": ""v/v""}]",8,wt%,Single Needle,9,Flat,,5,0.2,10,23,45,TRUE,159,21,FALSE
https://doi.org/10.1016/j.molliq.2023.122819,PVA,FALSE,WATER,"[{""solventName"": ""WATER"", ""weight"": null, ""weightUnit"": ""gram"", ""volumeRatio"": 100.0, ""volumeRatioUnit"": ""v/v""}]",5,wt%,Single Needle,18,Flat,,17.75,1.2,15,23,26,TRUE,205,30,FALSE
https://doi.org/10.1016/j.molliq.2023.122819,PVA,FALSE,WATER,"[{""solventName"": ""WATER"", ""weight"": null, ""weightUnit"": ""gram"", ""volumeRatio"": 100.0, ""volumeRatioUnit"": ""v/v""}]",10,wt%,Single Needle,18,Flat,,17.75,1.2,15,23,26,TRUE,696,110,FALSE
https://doi.org/10.1016/j.molliq.2023.122819,PVA,FALSE,WATER,"[{""solventName"": ""WATER"", ""weight"": null, ""weightUnit"": ""gram"", ""volumeRatio"": 100.0, ""volumeRatioUnit"": ""v/v""}]",15,wt%,Single Needle,18,Flat,,17.75,1.2,15,23,26,TRUE,468,71,FALSE
https://doi.org/10.1016/j.molliq.2023.122819,PVA,FALSE,WATER,"[{""solventName"": ""WATER"", ""weight"": null, ""weightUnit"": ""gram"", ""volumeRatio"": 100.0, ""volumeRatioUnit"": ""v/v""}]",20,wt%,Single Needle,18,Flat,,17.75,1.2,15,23,26,TRUE,170,18,FALSE
https://doi.org/10.1016/j.molliq.2023.122819,PVA,FALSE,WATER,"[{""solventName"": ""WATER"", ""weight"": null, ""weightUnit"": ""gram"", ""volumeRatio"": 100.0, ""volumeRatioUnit"": ""v/v""}]",25,wt%,Single Needle,18,Flat,,17.75,1.2,15,23,26,TRUE,444,31,FALSE
https://doi.org/10.1016/j.molliq.2023.122819,PVA,FALSE,WATER,"[{""solventName"": ""WATER"", ""weight"": null, ""weightUnit"": ""gram"", ""volumeRatio"": 100.0, ""volumeRatioUnit"": ""v/v""}]",5,wt%,Single Needle,18,Flat,,17.75,1.2,15,23,26,TRUE,571,59,FALSE
https://doi.org/10.1016/j.molliq.2023.122819,PVA,FALSE,WATER,"[{""solventName"": ""WATER"", ""weight"": null, ""weightUnit"": ""gram"", ""volumeRatio"": 100.0, ""volumeRatioUnit"": ""v/v""}]",10,wt%,Single Needle,18,Flat,,17.75,1.2,15,23,26,TRUE,378,33,FALSE
https://doi.org/10.1016/j.molliq.2023.122819,PVA,FALSE,WATER,"[{""solventName"": ""WATER"", ""weight"": null, ""weightUnit"": ""gram"", ""volumeRatio"": 100.0, ""volumeRatioUnit"": ""v/v""}]",10,wt%,Single Needle,18,Flat,,17.75,1.2,15,23,26,TRUE,458,126,FALSE
https://doi.org/10.3390/nano10061221,PVDF,TRUE,DMSO-ACETONE,"[{""solventName"": ""DMSO"", ""weight"": null, ""weightUnit"": ""gram"", ""volumeRatio"": 70.0, ""volumeRatioUnit"": ""v/v""}, {""solventName"": ""ACETONE"", ""weight"": null, ""weightUnit"": ""gram"", ""volumeRatio"": 30.0, ""volumeRatioUnit"": ""v/v""}]",20,wt%,Single Needle,17,Rolling Drum,2000,25,1.08,20,23,45,TRUE,1343,109,TRUE
https://doi.org/10.3390/nano10061221,PVDF,TRUE,DMSO-ACETONE,"[{""solventName"": ""DMSO"", ""weight"": null, ""weightUnit"": ""gram"", ""volumeRatio"": 70.0, ""volumeRatioUnit"": ""v/v""}, {""solventName"": ""ACETONE"", ""weight"": null, ""weightUnit"": ""gram"", ""volumeRatio"": 30.0, ""volumeRatioUnit"": ""v/v""}]",20,wt%,Single Needle,17,Rolling Drum,2000,25,1.08,25,23,45,TRUE,1292,122,TRUE
https://doi.org/10.3390/nano10061221,PVDF,TRUE,DMSO-ACETONE,"[{""solventName"": ""DMSO"", ""weight"": null, ""weightUnit"": ""gram"", ""volumeRatio"": 70.0, ""volumeRatioUnit"": ""v/v""}, {""solventName"": ""ACETONE"", ""weight"": null, ""weightUnit"": ""gram"", ""volumeRatio"": 30.0, ""volumeRatioUnit"": ""v/v""}]",20,wt%,Single Needle,17,Rolling Drum,2000,35,1.08,15,23,45,TRUE,958,64,FALSE
https://doi.org/10.3390/nano10061221,PVDF,TRUE,DMSO-ACETONE,"[{""solventName"": ""DMSO"", ""weight"": null, ""weightUnit"": ""gram"", ""volumeRatio"": 70.0, ""volumeRatioUnit"": ""v/v""}, {""solventName"": ""ACETONE"", ""weight"": null, ""weightUnit"": ""gram"", ""volumeRatio"": 30.0, ""volumeRatioUnit"": ""v/v""}]",20,wt%,Single Needle,17,Rolling Drum,2000,35,1.08,20,23,45,TRUE,1026,90,FALSE
https://doi.org/10.3390/nano10061221,PVDF,TRUE,DMSO-ACETONE,"[{""solventName"": ""DMSO"", ""weight"": null, ""weightUnit"": ""gram"", ""volumeRatio"": 70.0, ""volumeRatioUnit"": ""v/v""}, {""solventName"": ""ACETONE"", ""weight"": null, ""weightUnit"": ""gram"", ""volumeRatio"": 30.0, ""volumeRatioUnit"": ""v/v""}]",20,wt%,Single Needle,17,Rolling Drum,2000,35,1.08,25,23,45,TRUE,994,127,FALSE
https://doi.org/10.3390/nano10061221,PVDF,TRUE,DMSO-ACETONE,"[{""solventName"": ""DMSO"", ""weight"": null, ""weightUnit"": ""gram"", ""volumeRatio"": 70.0, ""volumeRatioUnit"": ""v/v""}, {""solventName"": ""ACETONE"", ""weight"": null, ""weightUnit"": ""gram"", ""volumeRatio"": 30.0, ""volumeRatioUnit"": ""v/v""}]",20,wt%,Single Needle,17,Rolling Drum,2000,45,1.08,15,23,45,TRUE,1169,58,FALSE
https://doi.org/10.3390/nano10061221,PVDF,TRUE,DMSO-ACETONE,"[{""solventName"": ""DMSO"", ""weight"": null, ""weightUnit"": ""gram"", ""volumeRatio"": 70.0, ""volumeRatioUnit"": ""v/v""}, {""solventName"": ""ACETONE"", ""weight"": null, ""weightUnit"": ""gram"", ""volumeRatio"": 30.0, ""volumeRatioUnit"": ""v/v""}]",20,wt%,Single Needle,17,Rolling Drum,2000,45,1.08,20,23,45,TRUE,1392,75,TRUE
https://doi.org/10.3390/nano10061221,PVDF,TRUE,DMSO-ACETONE,"[{""solventName"": ""DMSO"", ""weight"": null, ""weightUnit"": ""gram"", ""volumeRatio"": 70.0, ""volumeRatioUnit"": ""v/v""}, {""solventName"": ""ACETONE"", ""weight"": null, ""weightUnit"": ""gram"", ""volumeRatio"": 30.0, ""volumeRatioUnit"": ""v/v""}]",20,wt%,Single Needle,17,Rolling Drum,2000,45,1.08,25,23,45,TRUE,1012,82,FALSE
https://doi.org/10.3390/nano10061221,PVDF,TRUE,DMSO-ACETONE,"[{""solventName"": ""DMSO"", ""weight"": null, ""weightUnit"": ""gram"", ""volumeRatio"": 70.0, ""volumeRatioUnit"": ""v/v""}, {""solventName"": ""ACETONE"", ""weight"": null, ""weightUnit"": ""gram"", ""volumeRatio"": 30.0, ""volumeRatioUnit"": ""v/v""}]",20,wt%,Single Needle,17,Rolling Drum,2000,50,1.08,15,23,45,TRUE,709,42,FALSE
https://doi.org/10.3390/nano10061221,PVDF,TRUE,DMSO-ACETONE,"[{""solventName"": ""DMSO"", ""weight"": null, ""weightUnit"": ""gram"", ""volumeRatio"": 70.0, ""volumeRatioUnit"": ""v/v""}, {""solventName"": ""ACETONE"", ""weight"": null, ""weightUnit"": ""gram"", ""volumeRatio"": 30.0, ""volumeRatioUnit"": ""v/v""}]",20,wt%,Single Needle,17,Rolling Drum,2000,50,1.08,20,23,45,TRUE,678,39,FALSE
https://doi.org/10.3390/nano10061221,PVDF,TRUE,DMSO-ACETONE,"[{""solventName"": ""DMSO"", ""weight"": null, ""weightUnit"": ""gram"", ""volumeRatio"": 70.0, ""volumeRatioUnit"": ""v/v""}, {""solventName"": ""ACETONE"", ""weight"": null, ""weightUnit"": ""gram"", ""volumeRatio"": 30.0, ""volumeRatioUnit"": ""v/v""}]",20,wt%,Single Needle,17,Rolling Drum,2000,50,1.08,25,23,45,TRUE,666,44,FALSE
https://doi.org/10.1016/j.memsci.2018.06.050,PVDF,TRUE,DMF-ACETONE,"[{""solventName"": ""DMF"", ""weight"": null, ""weightUnit"": ""gram"", ""volumeRatio"": 60.0, ""volumeRatioUnit"": ""v/v""}, {""solventName"": ""ACETONE"", ""weight"": null, ""weightUnit"": ""gram"", ""volumeRatio"": 40.0, ""volumeRatioUnit"": ""v/v""}]",10,wt%,Single Needle,22,Rolling Drum,250,11.5,0.8,18,23,45,TRUE,415,139,FALSE
https://doi.org/10.1016/j.memsci.2018.06.050,PVDF,TRUE,DMSO-ACETONE,"[{""solventName"": ""DMSO"", ""weight"": null, ""weightUnit"": ""gram"", ""volumeRatio"": 60.0, ""volumeRatioUnit"": ""v/v""}, {""solventName"": ""ACETONE"", ""weight"": null, ""weightUnit"": ""gram"", ""volumeRatio"": 40.0, ""volumeRatioUnit"": ""v/v""}]",10,wt%,Single Needle,22,Rolling Drum,250,11.5,0.8,18,23,45,TRUE,625,113,FALSE
https://doi.org/10.1016/j.memsci.2018.06.050,PVDF,TRUE,NMP-ACETONE,"[{""solventName"": ""NMP"", ""weight"": null, ""weightUnit"": ""gram"", ""volumeRatio"": 60.0, ""volumeRatioUnit"": ""v/v""}, {""solventName"": ""ACETONE"", ""weight"": null, ""weightUnit"": ""gram"", ""volumeRatio"": 40.0, ""volumeRatioUnit"": ""v/v""}]",10,wt%,Single Needle,22,Rolling Drum,250,11.5,0.8,18,23,45,TRUE,521,313,FALSE
doi:10.1016/j.compositesb.2019.01.094,PVP,FALSE,ETHANOL,"[{""solventName"": ""ETHANOL"", ""weight"": null, ""weightUnit"": ""gram"", ""volumeRatio"": 100.0, ""volumeRatioUnit"": ""v/v""}]",14,wt%,Single Needle,22,Flat,,10,4,18,,45,TRUE,1407,,TRUE
doi:10.1016/j.compositesb.2019.01.094,PVP,FALSE,ETHANOL,"[{""solventName"": ""ETHANOL"", ""weight"": null, ""weightUnit"": ""gram"", ""volumeRatio"": 100.0, ""volumeRatioUnit"": ""v/v""}]",10,wt%,Single Needle,22,Flat,,16,10,14,,45,TRUE,308,,FALSE
doi:10.1016/j.compositesb.2019.01.094,PVP,FALSE,ETHANOL,"[{""solventName"": ""ETHANOL"", ""weight"": null, ""weightUnit"": ""gram"", ""volumeRatio"": 100.0, ""volumeRatioUnit"": ""v/v""}]",14,wt%,Single Needle,22,Flat,,22,4,10,,45,TRUE,634,,FALSE
doi:10.1016/j.compositesb.2019.01.094,PVP,FALSE,ETHANOL,"[{""solventName"": ""ETHANOL"", ""weight"": null, ""weightUnit"": ""gram"", ""volumeRatio"": 100.0, ""volumeRatioUnit"": ""v/v""}]",6,wt%,Single Needle,22,Flat,,22,4,10,,45,TRUE,236,,FALSE
doi:10.1016/j.compositesb.2019.01.094,PVP,FALSE,ETHANOL,"[{""solventName"": ""ETHANOL"", ""weight"": null, ""weightUnit"": ""gram"", ""volumeRatio"": 100.0, ""volumeRatioUnit"": ""v/v""}]",14,wt%,Single Needle,22,Flat,,10,16,10,,45,TRUE,7311,,TRUE
doi:10.1016/j.compositesb.2019.01.094,PVP,FALSE,ETHANOL,"[{""solventName"": ""ETHANOL"", ""weight"": null, ""weightUnit"": ""gram"", ""volumeRatio"": 100.0, ""volumeRatioUnit"": ""v/v""}]",6,wt%,Single Needle,22,Flat,,22,16,10,,45,TRUE,168,,FALSE
doi:10.1016/j.compositesb.2019.01.094,PVP,FALSE,ETHANOL,"[{""solventName"": ""ETHANOL"", ""weight"": null, ""weightUnit"": ""gram"", ""volumeRatio"": 100.0, ""volumeRatioUnit"": ""v/v""}]",6,wt%,Single Needle,22,Flat,,22,4,18,,45,TRUE,144,,FALSE
doi:10.1016/j.compositesb.2019.01.094,PVP,FALSE,ETHANOL,"[{""solventName"": ""ETHANOL"", ""weight"": null, ""weightUnit"": ""gram"", ""volumeRatio"": 100.0, ""volumeRatioUnit"": ""v/v""}]",14,wt%,Single Needle,22,Flat,,22,4,10,,45,TRUE,2241,,TRUE
doi:10.1016/j.compositesb.2019.01.094,PVP,FALSE,ETHANOL,"[{""solventName"": ""ETHANOL"", ""weight"": null, ""weightUnit"": ""gram"", ""volumeRatio"": 100.0, ""volumeRatioUnit"": ""v/v""}]",6,wt%,Single Needle,22,Flat,,10,16,18,,45,TRUE,83,,FALSE
doi:10.1016/j.compositesb.2019.01.094,PVP,FALSE,ETHANOL,"[{""solventName"": ""ETHANOL"", ""weight"": null, ""weightUnit"": ""gram"", ""volumeRatio"": 100.0, ""volumeRatioUnit"": ""v/v""}]",6,wt%,Single Needle,22,Flat,,10,16,10,,45,TRUE,247,,FALSE
doi:10.1016/j.compositesb.2019.01.094,PVP,FALSE,ETHANOL,"[{""solventName"": ""ETHANOL"", ""weight"": null, ""weightUnit"": ""gram"", ""volumeRatio"": 100.0, ""volumeRatioUnit"": ""v/v""}]",10,wt%,Single Needle,22,Flat,,16,10,14,,45,TRUE,288,,FALSE
doi:10.1016/j.compositesb.2019.01.094,PVP,FALSE,ETHANOL,"[{""solventName"": ""ETHANOL"", ""weight"": null, ""weightUnit"": ""gram"", ""volumeRatio"": 100.0, ""volumeRatioUnit"": ""v/v""}]",10,wt%,Single Needle,22,Flat,,16,10,14,,45,TRUE,354,,FALSE
doi:10.1016/j.compositesb.2019.01.094,PVP,FALSE,ETHANOL,"[{""solventName"": ""ETHANOL"", ""weight"": null, ""weightUnit"": ""gram"", ""volumeRatio"": 100.0, ""volumeRatioUnit"": ""v/v""}]",10,wt%,Single Needle,22,Flat,,16,10,14,,45,TRUE,1122,,FALSE
doi:10.1016/j.compositesb.2019.01.094,PVP,FALSE,ETHANOL,"[{""solventName"": ""ETHANOL"", ""weight"": null, ""weightUnit"": ""gram"", ""volumeRatio"": 100.0, ""volumeRatioUnit"": ""v/v""}]",14,wt%,Single Needle,22,Flat,,22,16,10,,45,TRUE,1002,,FALSE
doi:10.1016/j.compositesb.2019.01.094,PVP,FALSE,ETHANOL,"[{""solventName"": ""ETHANOL"", ""weight"": null, ""weightUnit"": ""gram"", ""volumeRatio"": 100.0, ""volumeRatioUnit"": ""v/v""}]",6,wt%,Single Needle,22,Flat,,22,16,18,,45,TRUE,203,,FALSE
doi:10.1016/j.compositesb.2019.01.094,PVP,FALSE,ETHANOL,"[{""solventName"": ""ETHANOL"", ""weight"": null, ""weightUnit"": ""gram"", ""volumeRatio"": 100.0, ""volumeRatioUnit"": ""v/v""}]",14,wt%,Single Needle,22,Flat,,10,16,10,,45,TRUE,4948,,TRUE
doi:10.1016/j.compositesb.2019.01.094,PVP,FALSE,ETHANOL,"[{""solventName"": ""ETHANOL"", ""weight"": null, ""weightUnit"": ""gram"", ""volumeRatio"": 100.0, ""volumeRatioUnit"": ""v/v""}]",6,wt%,Single Needle,22,Flat,,22,4,10,,45,TRUE,207,,FALSE
doi:10.1016/j.compositesb.2019.01.094,PVP,FALSE,ETHANOL,"[{""solventName"": ""ETHANOL"", ""weight"": null, ""weightUnit"": ""gram"", ""volumeRatio"": 100.0, ""volumeRatioUnit"": ""v/v""}]",14,wt%,Single Needle,22,Flat,,22,16,18,,45,TRUE,2329,,TRUE
doi:10.1016/j.compositesb.2019.01.094,PVP,FALSE,ETHANOL,"[{""solventName"": ""ETHANOL"", ""weight"": null, ""weightUnit"": ""gram"", ""volumeRatio"": 100.0, ""volumeRatioUnit"": ""v/v""}]",6,wt%,Single Needle,22,Flat,,22,4,18,,45,TRUE,209,,FALSE
doi:10.1016/j.compositesb.2019.01.094,PVP,FALSE,ETHANOL,"[{""solventName"": ""ETHANOL"", ""weight"": null, ""weightUnit"": ""gram"", ""volumeRatio"": 100.0, ""volumeRatioUnit"": ""v/v""}]",14,wt%,Single Needle,22,Flat,,22,4,18,,45,TRUE,6285,,TRUE
doi:10.1016/j.compositesb.2019.01.094,PVP,FALSE,ETHANOL,"[{""solventName"": ""ETHANOL"", ""weight"": null, ""weightUnit"": ""gram"", ""volumeRatio"": 100.0, ""volumeRatioUnit"": ""v/v""}]",10,wt%,Single Needle,22,Flat,,16,10,14,,45,TRUE,349,,FALSE
doi:10.1016/j.compositesb.2019.01.094,PVP,FALSE,ETHANOL,"[{""solventName"": ""ETHANOL"", ""weight"": null, ""weightUnit"": ""gram"", ""volumeRatio"": 100.0, ""volumeRatioUnit"": ""v/v""}]",18,wt%,Single Needle,22,Flat,,16,10,14,,45,TRUE,9823,,TRUE
doi:10.1016/j.compositesb.2019.01.094,PVP,FALSE,ETHANOL,"[{""solventName"": ""ETHANOL"", ""weight"": null, ""weightUnit"": ""gram"", ""volumeRatio"": 100.0, ""volumeRatioUnit"": ""v/v""}]",10,wt%,Single Needle,22,Flat,,16,10,14,,45,TRUE,279,,FALSE
doi:10.1016/j.compositesb.2019.01.094,PVP,FALSE,ETHANOL,"[{""solventName"": ""ETHANOL"", ""weight"": null, ""weightUnit"": ""gram"", ""volumeRatio"": 100.0, ""volumeRatioUnit"": ""v/v""}]",6,wt%,Single Needle,22,Flat,,22,16,18,,45,TRUE,181,,FALSE
doi:10.1016/j.compositesb.2019.01.094,PVP,FALSE,ETHANOL,"[{""solventName"": ""ETHANOL"", ""weight"": null, ""weightUnit"": ""gram"", ""volumeRatio"": 100.0, ""volumeRatioUnit"": ""v/v""}]",14,wt%,Single Needle,22,Flat,,10,16,18,,45,TRUE,3121,,TRUE
doi:10.1016/j.compositesb.2019.01.094,PVP,FALSE,ETHANOL,"[{""solventName"": ""ETHANOL"", ""weight"": null, ""weightUnit"": ""gram"", ""volumeRatio"": 100.0, ""volumeRatioUnit"": ""v/v""}]",10,wt%,Single Needle,22,Flat,,16,10,6,,45,TRUE,675,,FALSE
doi:10.1016/j.compositesb.2019.01.094,PVP,FALSE,ETHANOL,"[{""solventName"": ""ETHANOL"", ""weight"": null, ""weightUnit"": ""gram"", ""volumeRatio"": 100.0, ""volumeRatioUnit"": ""v/v""}]",6,wt%,Single Needle,22,Flat,,10,4,10,,45,TRUE,232,,FALSE
doi:10.1016/j.compositesb.2019.01.094,PVP,FALSE,ETHANOL,"[{""solventName"": ""ETHANOL"", ""weight"": null, ""weightUnit"": ""gram"", ""volumeRatio"": 100.0, ""volumeRatioUnit"": ""v/v""}]",10,wt%,Single Needle,22,Flat,,16,10,14,,45,TRUE,315,,FALSE
doi:10.1016/j.compositesb.2019.01.094,PVP,FALSE,ETHANOL,"[{""solventName"": ""ETHANOL"", ""weight"": null, ""weightUnit"": ""gram"", ""volumeRatio"": 100.0, ""volumeRatioUnit"": ""v/v""}]",14,wt%,Single Needle,22,Flat,,10,4,10,,45,TRUE,766,,FALSE
doi:10.1016/j.compositesb.2019.01.094,PVP,FALSE,ETHANOL,"[{""solventName"": ""ETHANOL"", ""weight"": null, ""weightUnit"": ""gram"", ""volumeRatio"": 100.0, ""volumeRatioUnit"": ""v/v""}]",6,wt%,Single Needle,22,Flat,,10,16,10,,45,TRUE,112,,FALSE
doi:10.1016/j.compositesb.2019.01.094,PVP,FALSE,ETHANOL,"[{""solventName"": ""ETHANOL"", ""weight"": null, ""weightUnit"": ""gram"", ""volumeRatio"": 100.0, ""volumeRatioUnit"": ""v/v""}]",10,wt%,Single Needle,22,Flat,,16,22,14,,45,TRUE,404,,FALSE
doi:10.1016/j.compositesb.2019.01.094,PVP,FALSE,ETHANOL,"[{""solventName"": ""ETHANOL"", ""weight"": null, ""weightUnit"": ""gram"", ""volumeRatio"": 100.0, ""volumeRatioUnit"": ""v/v""}]",6,wt%,Single Needle,22,Flat,,10,4,10,,45,TRUE,155,,FALSE
doi:10.1016/j.compositesb.2019.01.094,PVP,FALSE,ETHANOL,"[{""solventName"": ""ETHANOL"", ""weight"": null, ""weightUnit"": ""gram"", ""volumeRatio"": 100.0, ""volumeRatioUnit"": ""v/v""}]",14,wt%,Single Needle,22,Flat,,10,4,18,,45,TRUE,6806,,TRUE
doi:10.1016/j.compositesb.2019.01.094,PVP,FALSE,ETHANOL,"[{""solventName"": ""ETHANOL"", ""weight"": null, ""weightUnit"": ""gram"", ""volumeRatio"": 100.0, ""volumeRatioUnit"": ""v/v""}]",10,wt%,Single Needle,22,Flat,,16,10,14,,45,TRUE,357,,FALSE
doi:10.1016/j.compositesb.2019.01.094,PVP,FALSE,ETHANOL,"[{""solventName"": ""ETHANOL"", ""weight"": null, ""weightUnit"": ""gram"", ""volumeRatio"": 100.0, ""volumeRatioUnit"": ""v/v""}]",10,wt%,Single Needle,22,Flat,,28,10,14,,45,TRUE,354,,FALSE
doi:10.1016/j.compositesb.2019.01.094,PVP,FALSE,ETHANOL,"[{""solventName"": ""ETHANOL"", ""weight"": null, ""weightUnit"": ""gram"", ""volumeRatio"": 100.0, ""volumeRatioUnit"": ""v/v""}]",6,wt%,Single Needle,22,Flat,,10,16,18,,45,TRUE,181,,FALSE
doi:10.1016/j.compositesb.2019.01.094,PVP,FALSE,ETHANOL,"[{""solventName"": ""ETHANOL"", ""weight"": null, ""weightUnit"": ""gram"", ""volumeRatio"": 100.0, ""volumeRatioUnit"": ""v/v""}]",10,wt%,Single Needle,22,Flat,,16,10,14,,45,TRUE,370,,FALSE
doi:10.1016/j.compositesb.2019.01.094,PVP,FALSE,ETHANOL,"[{""solventName"": ""ETHANOL"", ""weight"": null, ""weightUnit"": ""gram"", ""volumeRatio"": 100.0, ""volumeRatioUnit"": ""v/v""}]",14,wt%,Single Needle,22,Flat,,22,16,10,,45,TRUE,843,,FALSE
doi:10.1016/j.compositesb.2019.01.094,PVP,FALSE,ETHANOL,"[{""solventName"": ""ETHANOL"", ""weight"": null, ""weightUnit"": ""gram"", ""volumeRatio"": 100.0, ""volumeRatioUnit"": ""v/v""}]",14,wt%,Single Needle,22,Flat,,10,4,10,,45,TRUE,1019,,FALSE
doi:10.1016/j.compositesb.2019.01.094,PVP,FALSE,ETHANOL,"[{""solventName"": ""ETHANOL"", ""weight"": null, ""weightUnit"": ""gram"", ""volumeRatio"": 100.0, ""volumeRatioUnit"": ""v/v""}]",6,wt%,Single Needle,22,Flat,,22,16,10,,45,TRUE,151,,FALSE
doi:10.1016/j.compositesb.2019.01.094,PVP,FALSE,ETHANOL,"[{""solventName"": ""ETHANOL"", ""weight"": null, ""weightUnit"": ""gram"", ""volumeRatio"": 100.0, ""volumeRatioUnit"": ""v/v""}]",6,wt%,Single Needle,22,Flat,,10,4,18,,45,TRUE,132,,FALSE
doi:10.1016/j.compositesb.2019.01.094,PVP,FALSE,ETHANOL,"[{""solventName"": ""ETHANOL"", ""weight"": null, ""weightUnit"": ""gram"", ""volumeRatio"": 100.0, ""volumeRatioUnit"": ""v/v""}]",14,wt%,Single Needle,22,Flat,,22,4,18,,45,TRUE,642,,FALSE
doi:10.1016/j.compositesb.2019.01.094,PVP,FALSE,ETHANOL,"[{""solventName"": ""ETHANOL"", ""weight"": null, ""weightUnit"": ""gram"", ""volumeRatio"": 100.0, ""volumeRatioUnit"": ""v/v""}]",14,wt%,Single Needle,22,Flat,,22,16,18,,45,TRUE,4546,,TRUE
doi:10.1016/j.compositesb.2019.01.094,PVP,FALSE,ETHANOL,"[{""solventName"": ""ETHANOL"", ""weight"": null, ""weightUnit"": ""gram"", ""volumeRatio"": 100.0, ""volumeRatioUnit"": ""v/v""}]",10,wt%,Single Needle,22,Flat,,16,10,22,,45,TRUE,255,,FALSE
doi:10.1016/j.compositesb.2019.01.094,PVP,FALSE,ETHANOL,"[{""solventName"": ""ETHANOL"", ""weight"": null, ""weightUnit"": ""gram"", ""volumeRatio"": 100.0, ""volumeRatioUnit"": ""v/v""}]",6,wt%,Single Needle,22,Flat,,10,4,18,,45,TRUE,143,,FALSE
doi:10.1016/j.compositesb.2019.01.094,PVP,FALSE,ETHANOL,"[{""solventName"": ""ETHANOL"", ""weight"": null, ""weightUnit"": ""gram"", ""volumeRatio"": 100.0, ""volumeRatioUnit"": ""v/v""}]",14,wt%,Single Needle,22,Flat,,10,16,18,,45,TRUE,13080,,TRUE
https://doi.org/10.3390/polym15030731,PVP,FALSE,DMF,"[{""solventName"": ""DMF"", ""weight"": null, ""weightUnit"": ""gram"", ""volumeRatio"": 100.0, ""volumeRatioUnit"": ""v/v""}]",10,wt%,Single Needle,26,Flat,,20,0.1,15,27,21,TRUE,329,70,FALSE
https://doi.org/10.3390/polym15030731,PVP,FALSE,DMF,"[{""solventName"": ""DMF"", ""weight"": null, ""weightUnit"": ""gram"", ""volumeRatio"": 100.0, ""volumeRatioUnit"": ""v/v""}]",10,wt%,Single Needle,26,Flat,,23,0.1,15,27,21,TRUE,268,48,FALSE
https://doi.org/10.3390/polym15030731,PVP,FALSE,DMF,"[{""solventName"": ""DMF"", ""weight"": null, ""weightUnit"": ""gram"", ""volumeRatio"": 100.0, ""volumeRatioUnit"": ""v/v""}]",10,wt%,Single Needle,26,Flat,,23,0.1,12,27,21,TRUE,271,55,FALSE
https://doi.org/10.3390/polym15030731,PVP,FALSE,DMF,"[{""solventName"": ""DMF"", ""weight"": null, ""weightUnit"": ""gram"", ""volumeRatio"": 100.0, ""volumeRatioUnit"": ""v/v""}]",10,wt%,Single Needle,26,Flat,,23,0.3,15,27,21,TRUE,279,51,FALSE
https://doi.org/10.3390/polym15030731,PVP,FALSE,DMF,"[{""solventName"": ""DMF"", ""weight"": null, ""weightUnit"": ""gram"", ""volumeRatio"": 100.0, ""volumeRatioUnit"": ""v/v""}]",10,wt%,Single Needle,21,Flat,,23,0.1,15,27,21,TRUE,287,92,FALSE
https://doi.org/10.3390/polym15030731,PVP,FALSE,DMF,"[{""solventName"": ""DMF"", ""weight"": null, ""weightUnit"": ""gram"", ""volumeRatio"": 100.0, ""volumeRatioUnit"": ""v/v""}]",10,wt%,Single Needle,21,Flat,,20,0.3,15,27,21,TRUE,360.7,85,FALSE
https://doi.org/10.3390/polym15030731,PVP,FALSE,DMF,"[{""solventName"": ""DMF"", ""weight"": null, ""weightUnit"": ""gram"", ""volumeRatio"": 100.0, ""volumeRatioUnit"": ""v/v""}]",10,wt%,Single Needle,21,Rolling Drum,,20,0.3,15,27,21,TRUE,358,74,FALSE
https://doi.org/10.3390/polym15030731,PVP,FALSE,DMF,"[{""solventName"": ""DMF"", ""weight"": null, ""weightUnit"": ""gram"", ""volumeRatio"": 100.0, ""volumeRatioUnit"": ""v/v""}]",10,wt%,Single Needle,21,Rolling Drum,,20,0.3,15,27,21,TRUE,348,70,FALSE
https://doi.org/10.3390/polym15030731,PVP,FALSE,DMF,"[{""solventName"": ""DMF"", ""weight"": null, ""weightUnit"": ""gram"", ""volumeRatio"": 100.0, ""volumeRatioUnit"": ""v/v""}]",10,wt%,Single Needle,21,Rolling Drum,,20,0.3,15,27,21,TRUE,346,62,FALSE
https://doi.org/10.1016/j.molliq.2023.122819,PVP,FALSE,WATER,"[{""solventName"": ""WATER"", ""weight"": null, ""weightUnit"": ""gram"", ""volumeRatio"": 100.0, ""volumeRatioUnit"": ""v/v""}]",20,wt%,Single Needle,18,Flat,,17.75,1.2,15,23,26,TRUE,546,47,FALSE
https://doi.org/10.1016/j.molliq.2023.122819,PVP,FALSE,WATER,"[{""solventName"": ""WATER"", ""weight"": null, ""weightUnit"": ""gram"", ""volumeRatio"": 100.0, ""volumeRatioUnit"": ""v/v""}]",25,wt%,Single Needle,18,Flat,,17.75,1.2,15,23,26,TRUE,460,84,FALSE
https://www.sciencedirect.com/science/article/pii/S0927776511005522,Y_PGA,FALSE,TFA,"[{""solventName"": ""TFA"", ""weight"": null, ""weightUnit"": ""gram"", ""volumeRatio"": 100.0, ""volumeRatioUnit"": ""v/v""}]",16,wt%,Single Needle,20,Flat,,32,0.3,40,22,40,TRUE,255,53,FALSE
https://www.sciencedirect.com/science/article/pii/S0927776511005522,Y_PGA,FALSE,TFA,"[{""solventName"": ""TFA"", ""weight"": null, ""weightUnit"": ""gram"", ""volumeRatio"": 100.0, ""volumeRatioUnit"": ""v/v""}]",18,wt%,Single Needle,20,Flat,,32,0.3,40,22,40,TRUE,319,97,FALSE
https://www.sciencedirect.com/science/article/pii/S0927776511005522,Y_PGA,FALSE,TFA,"[{""solventName"": ""TFA"", ""weight"": null, ""weightUnit"": ""gram"", ""volumeRatio"": 100.0, ""volumeRatioUnit"": ""v/v""}]",20,wt%,Single Needle,20,Flat,,32,0.3,40,22,40,TRUE,345,98,FALSE
https://www.sciencedirect.com/science/article/pii/S0927776511005522,Y_PGA,FALSE,TFA,"[{""solventName"": ""TFA"", ""weight"": null, ""weightUnit"": ""gram"", ""volumeRatio"": 100.0, ""volumeRatioUnit"": ""v/v""}]",16,wt%,Single Needle,20,Flat,,32,0.1,40,22,40,TRUE,240,57,FALSE
https://www.sciencedirect.com/science/article/pii/S0927776511005522,Y_PGA,FALSE,TFA,"[{""solventName"": ""TFA"", ""weight"": null, ""weightUnit"": ""gram"", ""volumeRatio"": 100.0, ""volumeRatioUnit"": ""v/v""}]",16,wt%,Single Needle,20,Flat,,32,0.5,40,22,40,TRUE,321,95,FALSE
https://www.sciencedirect.com/science/article/pii/S0927776511005522,Y_PGA,FALSE,TFA,"[{""solventName"": ""TFA"", ""weight"": null, ""weightUnit"": ""gram"", ""volumeRatio"": 100.0, ""volumeRatioUnit"": ""v/v""}]",16,wt%,Single Needle,20,Flat,,32,1,40,22,40,TRUE,428,201,FALSE
https://www.sciencedirect.com/science/article/pii/S0927776511005522,Y_PGA,FALSE,WATER,"[{""solventName"": ""WATER"", ""weight"": null, ""weightUnit"": ""gram"", ""volumeRatio"": 100.0, ""volumeRatioUnit"": ""v/v""}]",16,wt%,Single Needle,20,Flat,,32,0.3,40,22,40,TRUE,215,88,FALSE
https://www.sciencedirect.com/science/article/pii/S0927776511005522,Y_PGA,FALSE,TFA,"[{""solventName"": ""TFA"", ""weight"": null, ""weightUnit"": ""gram"", ""volumeRatio"": 100.0, ""volumeRatioUnit"": ""v/v""}]",16,wt%,Single Needle,20,Flat,,32,0.3,40,22,40,TRUE,186,33,FALSE
https://www.sciencedirect.com/science/article/pii/S0927776511005522,Y_PGA,FALSE,TFA,"[{""solventName"": ""TFA"", ""weight"": null, ""weightUnit"": ""gram"", ""volumeRatio"": 100.0, ""volumeRatioUnit"": ""v/v""}]",16,wt%,Single Needle,20,Flat,,32,0.3,40,22,40,TRUE,431,108,FALSE
https://www.sciencedirect.com/science/article/pii/S0927776511005522,Y_PGA,FALSE,TFA,"[{""solventName"": ""TFA"", ""weight"": null, ""weightUnit"": ""gram"", ""volumeRatio"": 100.0, ""volumeRatioUnit"": ""v/v""}]",16,wt%,Single Needle,20,Flat,,32,0.3,40,22,40,TRUE,603,109,FALSE
https://www.sciencedirect.com/science/article/pii/S0927776511005522,Y_PGA,FALSE,TFA,"[{""solventName"": ""TFA"", ""weight"": null, ""weightUnit"": ""gram"", ""volumeRatio"": 100.0, ""volumeRatioUnit"": ""v/v""}]",16,wt%,Single Needle,20,Flat,,32,0.3,40,22,40,TRUE,312,116,FALSE
https://www.sciencedirect.com/science/article/pii/S0927776511005522,Y_PGA,FALSE,TFA,"[{""solventName"": ""TFA"", ""weight"": null, ""weightUnit"": ""gram"", ""volumeRatio"": 100.0, ""volumeRatioUnit"": ""v/v""}]",16,wt%,Single Needle,20,Flat,,25,0.3,40,22,40,TRUE,321,114,FALSE
https://www.sciencedirect.com/science/article/pii/S0927776511005522,Y_PGA,FALSE,TFA,"[{""solventName"": ""TFA"", ""weight"": null, ""weightUnit"": ""gram"", ""volumeRatio"": 100.0, ""volumeRatioUnit"": ""v/v""}]",16,wt%,Single Needle,20,Flat,,30,0.3,40,22,40,TRUE,266,112,FALSE
https://www.sciencedirect.com/science/article/pii/S0927776511005522,Y_PGA,FALSE,TFA,"[{""solventName"": ""TFA"", ""weight"": null, ""weightUnit"": ""gram"", ""volumeRatio"": 100.0, ""volumeRatioUnit"": ""v/v""}]",16,wt%,Single Needle,20,Flat,,35,0.3,40,22,40,TRUE,278,74,FALSE
https://www.sciencedirect.com/science/article/pii/S0927776511005522,Y_PGA,FALSE,TFA,"[{""solventName"": ""TFA"", ""weight"": null, ""weightUnit"": ""gram"", ""volumeRatio"": 100.0, ""volumeRatioUnit"": ""v/v""}]",16,wt%,Single Needle,20,Flat,,32,0.3,25,22,40,TRUE,403,171,FALSE
https://www.sciencedirect.com/science/article/pii/S0927776511005522,Y_PGA,FALSE,TFA,"[{""solventName"": ""TFA"", ""weight"": null, ""weightUnit"": ""gram"", ""volumeRatio"": 100.0, ""volumeRatioUnit"": ""v/v""}]",16,wt%,Single Needle,20,Flat,,32,0.3,35,22,40,TRUE,252,83,FALSE
