Repository: taltechloc/Cogni-E-Spin-FIRE

# Cogni-E-Spin-FIRE
Cogni-E-Spin-FIRE: Cognitronic Electrospinning Feature Importance Reliability Evaluation. This repository

File: Cogni-e-SpinDB 1.0.csv (part 3 of 7)
doi,polymer(s),is_solvent_blend,solvent(s),solvent_components,solution_concentration,solution_concentration_unit,needle_type,needle_diameter_g,collector_type,rotation_speed_rpm,voltage_kv,flow_rate_ml/h,tip_collector_distance_cm,temperature_c,humidity_%,was_formation_stable,fiber_diameter_nm,fiber_diameter_variation_nm,tail_observation
https://www.sciencedirect.com/science/article/pii/S0927776511005522,Y_PGA,FALSE,TFA,"[{""solventName"": ""TFA"", ""weight"": null, ""weightUnit"": ""gram"", ""volumeRatio"": 100.0, ""volumeRatioUnit"": ""v/v""}]",16,wt%,Single Needle,20,Flat,,32,0.3,50,22,40,TRUE,241,80,FALSE
https://www.sciencedirect.com/science/article/pii/S0927776511005522,Y_PGA,FALSE,TFA,"[{""solventName"": ""TFA"", ""weight"": null, ""weightUnit"": ""gram"", ""volumeRatio"": 100.0, ""volumeRatioUnit"": ""v/v""}]",16,wt%,Single Needle,20,Flat,,32,0.3,40,22,50,TRUE,273,102,FALSE
https://doi.org/10.1007/s40204-017-0071-0,PVDF,TRUE,DMAC-ACETONE,"[{""solventName"": ""DMAC"", ""weight"": null, ""weightUnit"": ""gram"", ""volumeRatio"": 50.0, ""volumeRatioUnit"": ""v/v""}, {""solventName"": ""ACETONE"", ""weight"": null, ""weightUnit"": ""gram"", ""volumeRatio"": 50.0, ""volumeRatioUnit"": ""v/v""}]",10.1,wt%,Single Needle,,Rolling Drum,1000,15,0.7,14,27,45,FALSE,,,FALSE
https://doi.org/10.1007/s40204-017-0071-0,PVDF,TRUE,DMAC-ACETONE,"[{""solventName"": ""DMAC"", ""weight"": null, ""weightUnit"": ""gram"", ""volumeRatio"": 50.0, ""volumeRatioUnit"": ""v/v""}, {""solventName"": ""ACETONE"", ""weight"": null, ""weightUnit"": ""gram"", ""volumeRatio"": 50.0, ""volumeRatioUnit"": ""v/v""}]",20.2,wt%,Single Needle,,Rolling Drum,1000,15,0.7,14,27,45,FALSE,,,FALSE
https://doi.org/10.1007/s40204-017-0071-0,PVDF,TRUE,DMAC-ACETONE,"[{""solventName"": ""DMAC"", ""weight"": null, ""weightUnit"": ""gram"", ""volumeRatio"": 50.0, ""volumeRatioUnit"": ""v/v""}, {""solventName"": ""ACETONE"", ""weight"": null, ""weightUnit"": ""gram"", ""volumeRatio"": 50.0, ""volumeRatioUnit"": ""v/v""}]",25.25,wt%,Single Needle,,Rolling Drum,1000,15,0.7,14,27,45,TRUE,472.9,,FALSE
https://doi.org/10.1007/s40204-017-0071-0,PVDF,TRUE,DMAC-ACETONE,"[{""solventName"": ""DMAC"", ""weight"": null, ""weightUnit"": ""gram"", ""volumeRatio"": 50.0, ""volumeRatioUnit"": ""v/v""}, {""solventName"": ""ACETONE"", ""weight"": null, ""weightUnit"": ""gram"", ""volumeRatio"": 50.0, ""volumeRatioUnit"": ""v/v""}]",30.3,wt%,Single Needle,,Rolling Drum,1000,15,0.7,14,27,45,TRUE,644.2,,FALSE
https://doi.org/10.1007/s40204-017-0071-0,PVDF,TRUE,DMAC-ACETONE,"[{""solventName"": ""DMAC"", ""weight"": null, ""weightUnit"": ""gram"", ""volumeRatio"": 50.0, ""volumeRatioUnit"": ""v/v""}, {""solventName"": ""ACETONE"", ""weight"": null, ""weightUnit"": ""gram"", ""volumeRatio"": 50.0, ""volumeRatioUnit"": ""v/v""}]",30.3,wt%,Single Needle,,Rolling Drum,1000,10,0.7,14,27,45,TRUE,308.4,,FALSE
https://doi.org/10.1007/s40204-017-0071-0,PVDF,TRUE,DMAC-ACETONE,"[{""solventName"": ""DMAC"", ""weight"": null, ""weightUnit"": ""gram"", ""volumeRatio"": 50.0, ""volumeRatioUnit"": ""v/v""}, {""solventName"": ""ACETONE"", ""weight"": null, ""weightUnit"": ""gram"", ""volumeRatio"": 50.0, ""volumeRatioUnit"": ""v/v""}]",30.3,wt%,Single Needle,,Rolling Drum,1000,20,0.7,14,27,45,TRUE,855.1,,FALSE
https://doi.org/10.1007/s40204-017-0071-0,PVDF,TRUE,DMAC-ACETONE,"[{""solventName"": ""DMAC"", ""weight"": null, ""weightUnit"": ""gram"", ""volumeRatio"": 50.0, ""volumeRatioUnit"": ""v/v""}, {""solventName"": ""ACETONE"", ""weight"": null, ""weightUnit"": ""gram"", ""volumeRatio"": 50.0, ""volumeRatioUnit"": ""v/v""}]",30.3,wt%,Single Needle,,Rolling Drum,1000,15,0.7,16,27,45,TRUE,509.8,,FALSE
https://doi.org/10.1007/s40204-017-0071-0,PVDF,TRUE,DMAC-ACETONE,"[{""solventName"": ""DMAC"", ""weight"": null, ""weightUnit"": ""gram"", ""volumeRatio"": 50.0, ""volumeRatioUnit"": ""v/v""}, {""solventName"": ""ACETONE"", ""weight"": null, ""weightUnit"": ""gram"", ""volumeRatio"": 50.0, ""volumeRatioUnit"": ""v/v""}]",30.3,wt%,Single Needle,,Rolling Drum,1000,15,0.7,18,27,45,TRUE,432.2,,FALSE
https://doi.org/10.1007/s40204-017-0071-0,PVDF,TRUE,DMAC-ACETONE,"[{""solventName"": ""DMAC"", ""weight"": null, ""weightUnit"": ""gram"", ""volumeRatio"": 50.0, ""volumeRatioUnit"": ""v/v""}, {""solventName"": ""ACETONE"", ""weight"": null, ""weightUnit"": ""gram"", ""volumeRatio"": 50.0, ""volumeRatioUnit"": ""v/v""}]",30.3,wt%,Single Needle,,Rolling Drum,1000,15,0.7,20,27,45,TRUE,264.4,,FALSE
https://doi.org/10.1007/s40204-017-0071-0,PVDF,TRUE,DMAC-ACETONE,"[{""solventName"": ""DMAC"", ""weight"": null, ""weightUnit"": ""gram"", ""volumeRatio"": 50.0, ""volumeRatioUnit"": ""v/v""}, {""solventName"": ""ACETONE"", ""weight"": null, ""weightUnit"": ""gram"", ""volumeRatio"": 50.0, ""volumeRatioUnit"": ""v/v""}]",30.3,wt%,Single Needle,,Rolling Drum,1000,15,0.3,18,27,45,TRUE,365.6,,FALSE
https://doi.org/10.1007/s40204-017-0071-0,PVDF,TRUE,DMAC-ACETONE,"[{""solventName"": ""DMAC"", ""weight"": null, ""weightUnit"": ""gram"", ""volumeRatio"": 50.0, ""volumeRatioUnit"": ""v/v""}, {""solventName"": ""ACETONE"", ""weight"": null, ""weightUnit"": ""gram"", ""volumeRatio"": 50.0, ""volumeRatioUnit"": ""v/v""}]",30.3,wt%,Single Needle,,Rolling Drum,1000,15,0.5,18,27,45,TRUE,520.6,,FALSE
https://doi.org/10.1007/s40204-017-0071-0,PVDF,TRUE,DMAC-ACETONE,"[{""solventName"": ""DMAC"", ""weight"": null, ""weightUnit"": ""gram"", ""volumeRatio"": 50.0, ""volumeRatioUnit"": ""v/v""}, {""solventName"": ""ACETONE"", ""weight"": null, ""weightUnit"": ""gram"", ""volumeRatio"": 50.0, ""volumeRatioUnit"": ""v/v""}]",30.3,wt%,Single Needle,,Rolling Drum,1500,15,0.5,18,27,45,TRUE,511.8,,FALSE
https://doi.org/10.1007/s40204-017-0071-0,PVDF,TRUE,DMAC-ACETONE,"[{""solventName"": ""DMAC"", ""weight"": null, ""weightUnit"": ""gram"", ""volumeRatio"": 50.0, ""volumeRatioUnit"": ""v/v""}, {""solventName"": ""ACETONE"", ""weight"": null, ""weightUnit"": ""gram"", ""volumeRatio"": 50.0, ""volumeRatioUnit"": ""v/v""}]",30.3,wt%,Single Needle,,Rolling Drum,2000,15,0.5,18,27,45,TRUE,313,,FALSE
https://doi.org/10.1007/s40204-017-0071-0,PVDF,TRUE,DMAC-ACETONE,"[{""solventName"": ""DMAC"", ""weight"": null, ""weightUnit"": ""gram"", ""volumeRatio"": 50.0, ""volumeRatioUnit"": ""v/v""}, {""solventName"": ""ACETONE"", ""weight"": null, ""weightUnit"": ""gram"", ""volumeRatio"": 50.0, ""volumeRatioUnit"": ""v/v""}]",30.3,wt%,Single Needle,,Rolling Drum,2500,15,0.5,18,27,45,TRUE,352.9,,FALSE
https://doi.org/10.1007/s40204-017-0071-0,PVDF,TRUE,DMAC-ACETONE,"[{""solventName"": ""DMAC"", ""weight"": null, ""weightUnit"": ""gram"", ""volumeRatio"": 50.0, ""volumeRatioUnit"": ""v/v""}, {""solventName"": ""ACETONE"", ""weight"": null, ""weightUnit"": ""gram"", ""volumeRatio"": 50.0, ""volumeRatioUnit"": ""v/v""}]",30.3,wt%,Single Needle,,Rolling Drum,3000,15,0.5,18,27,45,TRUE,462.5,,FALSE
https://doi.org/10.1088/1748-6041/8/4/045007,PVDF,TRUE,DMAC-ACETONE,"[{""solventName"": ""DMAC"", ""weight"": null, ""weightUnit"": ""gram"", ""volumeRatio"": 50.0, ""volumeRatioUnit"": ""v/v""}, {""solventName"": ""ACETONE"", ""weight"": null, ""weightUnit"": ""gram"", ""volumeRatio"": 50.0, ""volumeRatioUnit"": ""v/v""}]",20,w/v%,Single Needle,,Flat,,12,0.5,20,,45,TRUE,295,,FALSE
https://doi.org/10.1088/1748-6041/8/4/045007,PVDF,TRUE,DMAC-ACETONE,"[{""solventName"": ""DMAC"", ""weight"": null, ""weightUnit"": ""gram"", ""volumeRatio"": 50.0, ""volumeRatioUnit"": ""v/v""}, {""solventName"": ""ACETONE"", ""weight"": null, ""weightUnit"": ""gram"", ""volumeRatio"": 50.0, ""volumeRatioUnit"": ""v/v""}]",20,w/v%,Single Needle,,Flat,,15,0.5,20,,45,TRUE,194,,FALSE
https://doi.org/10.1088/1748-6041/8/4/045007,PVDF,TRUE,DMAC-ACETONE,"[{""solventName"": ""DMAC"", ""weight"": null, ""weightUnit"": ""gram"", ""volumeRatio"": 50.0, ""volumeRatioUnit"": ""v/v""}, {""solventName"": ""ACETONE"", ""weight"": null, ""weightUnit"": ""gram"", ""volumeRatio"": 50.0, ""volumeRatioUnit"": ""v/v""}]",20,w/v%,Single Needle,,Flat,,20,0.5,20,,45,TRUE,191,,FALSE
https://doi.org/10.1088/1748-6041/8/4/045007,PVDF,TRUE,DMAC-ACETONE,"[{""solventName"": ""DMAC"", ""weight"": null, ""weightUnit"": ""gram"", ""volumeRatio"": 50.0, ""volumeRatioUnit"": ""v/v""}, {""solventName"": ""ACETONE"", ""weight"": null, ""weightUnit"": ""gram"", ""volumeRatio"": 50.0, ""volumeRatioUnit"": ""v/v""}]",20,w/v%,Single Needle,,Flat,,25,0.5,20,,45,TRUE,177,,FALSE
https://doi.org/10.1088/1748-6041/8/4/045007,PVDF,TRUE,DMAC-ACETONE,"[{""solventName"": ""DMAC"", ""weight"": null, ""weightUnit"": ""gram"", ""volumeRatio"": 50.0, ""volumeRatioUnit"": ""v/v""}, {""solventName"": ""ACETONE"", ""weight"": null, ""weightUnit"": ""gram"", ""volumeRatio"": 50.0, ""volumeRatioUnit"": ""v/v""}]",20,w/v%,Single Needle,,Flat,,30,0.5,20,,45,TRUE,151,,FALSE
https://doi.org/10.1016/j.memsci.2013.01.023,PVDF,TRUE,DMAC-ACETONE,"[{""solventName"": ""DMAC"", ""weight"": null, ""weightUnit"": ""gram"", ""volumeRatio"": 80.0, ""volumeRatioUnit"": ""v/v""}, {""solventName"": ""ACETONE"", ""weight"": null, ""weightUnit"": ""gram"", ""volumeRatio"": 20.0, ""volumeRatioUnit"": ""v/v""}]",25,wt%,Single Needle,,Flat,,24,1.23,27.7,23,36,TRUE,1200,,FALSE
https://doi.org/10.1016/j.memsci.2013.01.023,PVDF,TRUE,DMAC-ACETONE,"[{""solventName"": ""DMAC"", ""weight"": null, ""weightUnit"": ""gram"", ""volumeRatio"": 80.0, ""volumeRatioUnit"": ""v/v""}, {""solventName"": ""ACETONE"", ""weight"": null, ""weightUnit"": ""gram"", ""volumeRatio"": 20.0, ""volumeRatioUnit"": ""v/v""}]",25,wt%,Single Needle,,Flat,,24,1.23,27.7,23,36,TRUE,1200,,FALSE
https://doi.org/10.1016/j.memsci.2013.01.023,PVDF,TRUE,DMAC-ACETONE,"[{""solventName"": ""DMAC"", ""weight"": null, ""weightUnit"": ""gram"", ""volumeRatio"": 80.0, ""volumeRatioUnit"": ""v/v""}, {""solventName"": ""ACETONE"", ""weight"": null, ""weightUnit"": ""gram"", ""volumeRatio"": 20.0, ""volumeRatioUnit"": ""v/v""}]",25,wt%,Single Needle,,Flat,,24,1.23,27.7,23,36,TRUE,1300,,TRUE
https://doi.org/10.1016/j.memsci.2013.01.023,PVDF,TRUE,DMAC-ACETONE,"[{""solventName"": ""DMAC"", ""weight"": null, ""weightUnit"": ""gram"", ""volumeRatio"": 80.0, ""volumeRatioUnit"": ""v/v""}, {""solventName"": ""ACETONE"", ""weight"": null, ""weightUnit"": ""gram"", ""volumeRatio"": 20.0, ""volumeRatioUnit"": ""v/v""}]",25,wt%,Single Needle,,Flat,,24,1.23,27.7,23,36,TRUE,1100,,FALSE
https://doi.org/10.1016/j.memsci.2013.01.023,PVDF,TRUE,DMAC-ACETONE,"[{""solventName"": ""DMAC"", ""weight"": null, ""weightUnit"": ""gram"", ""volumeRatio"": 80.0, ""volumeRatioUnit"": ""v/v""}, {""solventName"": ""ACETONE"", ""weight"": null, ""weightUnit"": ""gram"", ""volumeRatio"": 20.0, ""volumeRatioUnit"": ""v/v""}]",25,wt%,Single Needle,,Flat,,24,1.23,27.7,23,36,TRUE,1100,,FALSE
https://doi.org/10.1016/j.memsci.2013.01.023,PVDF,TRUE,DMAC-ACETONE,"[{""solventName"": ""DMAC"", ""weight"": null, ""weightUnit"": ""gram"", ""volumeRatio"": 80.0, ""volumeRatioUnit"": ""v/v""}, {""solventName"": ""ACETONE"", ""weight"": null, ""weightUnit"": ""gram"", ""volumeRatio"": 20.0, ""volumeRatioUnit"": ""v/v""}]",25,wt%,Single Needle,,Flat,,24,1.23,27.7,23,36,TRUE,1100,,FALSE
https://doi.org/10.1016/j.memsci.2013.01.023,PVDF,TRUE,DMAC-ACETONE,"[{""solventName"": ""DMAC"", ""weight"": null, ""weightUnit"": ""gram"", ""volumeRatio"": 80.0, ""volumeRatioUnit"": ""v/v""}, {""solventName"": ""ACETONE"", ""weight"": null, ""weightUnit"": ""gram"", ""volumeRatio"": 20.0, ""volumeRatioUnit"": ""v/v""}]",25,wt%,Single Needle,,Flat,,24,1.23,27.7,23,36,TRUE,1100,,FALSE
https://doi.org/10.1016/j.memsci.2013.01.023,PVDF,TRUE,DMAC-ACETONE,"[{""solventName"": ""DMAC"", ""weight"": null, ""weightUnit"": ""gram"", ""volumeRatio"": 82.64, ""volumeRatioUnit"": ""v/v""}, {""solventName"": ""ACETONE"", ""weight"": null, ""weightUnit"": ""gram"", ""volumeRatio"": 17.36, ""volumeRatioUnit"": ""v/v""}]",15,wt%,Single Needle,,Flat,,24.1,1.23,27.7,23,37.5,FALSE,,,FALSE
https://doi.org/10.1016/j.memsci.2013.01.023,PVDF,TRUE,DMAC-ACETONE,"[{""solventName"": ""DMAC"", ""weight"": null, ""weightUnit"": ""gram"", ""volumeRatio"": 82.64, ""volumeRatioUnit"": ""v/v""}, {""solventName"": ""ACETONE"", ""weight"": null, ""weightUnit"": ""gram"", ""volumeRatio"": 17.36, ""volumeRatioUnit"": ""v/v""}]",17.5,wt%,Single Needle,,Flat,,24.1,1.23,27.7,23,37.5,FALSE,,,FALSE
https://doi.org/10.1016/j.memsci.2013.01.023,PVDF,TRUE,DMAC-ACETONE,"[{""solventName"": ""DMAC"", ""weight"": null, ""weightUnit"": ""gram"", ""volumeRatio"": 82.64, ""volumeRatioUnit"": ""v/v""}, {""solventName"": ""ACETONE"", ""weight"": null, ""weightUnit"": ""gram"", ""volumeRatio"": 17.36, ""volumeRatioUnit"": ""v/v""}]",20,wt%,Single Needle,,Flat,,24.1,1.23,27.7,23,37.5,TRUE,136.6,,FALSE
https://doi.org/10.1016/j.memsci.2013.01.023,PVDF,TRUE,DMAC-ACETONE,"[{""solventName"": ""DMAC"", ""weight"": null, ""weightUnit"": ""gram"", ""volumeRatio"": 82.64, ""volumeRatioUnit"": ""v/v""}, {""solventName"": ""ACETONE"", ""weight"": null, ""weightUnit"": ""gram"", ""volumeRatio"": 17.36, ""volumeRatioUnit"": ""v/v""}]",20,wt%,Single Needle,,Flat,,24.1,1.23,27.7,23,37.5,TRUE,136.6,,FALSE
https://doi.org/10.1016/j.memsci.2013.01.023,PVDF,TRUE,DMAC-ACETONE,"[{""solventName"": ""DMAC"", ""weight"": null, ""weightUnit"": ""gram"", ""volumeRatio"": 82.64, ""volumeRatioUnit"": ""v/v""}, {""solventName"": ""ACETONE"", ""weight"": null, ""weightUnit"": ""gram"", ""volumeRatio"": 17.36, ""volumeRatioUnit"": ""v/v""}]",20,wt%,Single Needle,,Flat,,24.1,1.23,27.7,23,37.5,TRUE,136.6,,FALSE
https://doi.org/10.1016/j.memsci.2013.01.023,PVDF,TRUE,DMAC-ACETONE,"[{""solventName"": ""DMAC"", ""weight"": null, ""weightUnit"": ""gram"", ""volumeRatio"": 82.64, ""volumeRatioUnit"": ""v/v""}, {""solventName"": ""ACETONE"", ""weight"": null, ""weightUnit"": ""gram"", ""volumeRatio"": 17.36, ""volumeRatioUnit"": ""v/v""}]",20,wt%,Single Needle,,Flat,,24.1,1.23,27.7,23,37.5,TRUE,136.6,,FALSE
https://doi.org/10.1016/j.memsci.2013.01.023,PVDF,TRUE,DMAC-ACETONE,"[{""solventName"": ""DMAC"", ""weight"": null, ""weightUnit"": ""gram"", ""volumeRatio"": 82.64, ""volumeRatioUnit"": ""v/v""}, {""solventName"": ""ACETONE"", ""weight"": null, ""weightUnit"": ""gram"", ""volumeRatio"": 17.36, ""volumeRatioUnit"": ""v/v""}]",20,wt%,Single Needle,,Flat,,24.1,1.23,27.7,23,37.5,TRUE,136.6,,FALSE
https://doi.org/10.1016/j.memsci.2013.01.023,PVDF,TRUE,DMAC-ACETONE,"[{""solventName"": ""DMAC"", ""weight"": null, ""weightUnit"": ""gram"", ""volumeRatio"": 82.64, ""volumeRatioUnit"": ""v/v""}, {""solventName"": ""ACETONE"", ""weight"": null, ""weightUnit"": ""gram"", ""volumeRatio"": 17.36, ""volumeRatioUnit"": ""v/v""}]",20,wt%,Single Needle,,Flat,,24.1,1.23,27.7,23,37.5,TRUE,136.6,,FALSE
https://doi.org/10.1016/j.memsci.2013.01.023,PVDF,TRUE,DMAC-ACETONE,"[{""solventName"": ""DMAC"", ""weight"": null, ""weightUnit"": ""gram"", ""volumeRatio"": 82.64, ""volumeRatioUnit"": ""v/v""}, {""solventName"": ""ACETONE"", ""weight"": null, ""weightUnit"": ""gram"", ""volumeRatio"": 17.36, ""volumeRatioUnit"": ""v/v""}]",20,wt%,Single Needle,,Flat,,24.1,1.23,27.7,23,37.5,TRUE,136.6,,FALSE
https://doi.org/10.1016/j.memsci.2013.01.023,PVDF,TRUE,DMAC-ACETONE,"[{""solventName"": ""DMAC"", ""weight"": null, ""weightUnit"": ""gram"", ""volumeRatio"": 82.64, ""volumeRatioUnit"": ""v/v""}, {""solventName"": ""ACETONE"", ""weight"": null, ""weightUnit"": ""gram"", ""volumeRatio"": 17.36, ""volumeRatioUnit"": ""v/v""}]",20,wt%,Single Needle,,Flat,,24.1,1.23,27.7,23,37.5,TRUE,136.6,,FALSE
https://doi.org/10.1016/j.memsci.2013.01.023,PVDF,TRUE,DMAC-ACETONE,"[{""solventName"": ""DMAC"", ""weight"": null, ""weightUnit"": ""gram"", ""volumeRatio"": 82.64, ""volumeRatioUnit"": ""v/v""}, {""solventName"": ""ACETONE"", ""weight"": null, ""weightUnit"": ""gram"", ""volumeRatio"": 17.36, ""volumeRatioUnit"": ""v/v""}]",22.5,wt%,Single Needle,,Flat,,24.1,1.23,27.7,23,37.5,TRUE,248.3,,FALSE
https://doi.org/10.1016/j.memsci.2013.01.023,PVDF,TRUE,DMAC-ACETONE,"[{""solventName"": ""DMAC"", ""weight"": null, ""weightUnit"": ""gram"", ""volumeRatio"": 82.64, ""volumeRatioUnit"": ""v/v""}, {""solventName"": ""ACETONE"", ""weight"": null, ""weightUnit"": ""gram"", ""volumeRatio"": 17.36, ""volumeRatioUnit"": ""v/v""}]",22.5,wt%,Single Needle,,Flat,,24.1,1.23,27.7,23,37.5,TRUE,248.3,,FALSE
https://doi.org/10.1016/j.memsci.2013.01.023,PVDF,TRUE,DMAC-ACETONE,"[{""solventName"": ""DMAC"", ""weight"": null, ""weightUnit"": ""gram"", ""volumeRatio"": 82.64, ""volumeRatioUnit"": ""v/v""}, {""solventName"": ""ACETONE"", ""weight"": null, ""weightUnit"": ""gram"", ""volumeRatio"": 17.36, ""volumeRatioUnit"": ""v/v""}]",22.5,wt%,Single Needle,,Flat,,24.1,1.23,27.7,23,37.5,TRUE,248.3,,FALSE
https://doi.org/10.1016/j.memsci.2013.01.023,PVDF,TRUE,DMAC-ACETONE,"[{""solventName"": ""DMAC"", ""weight"": null, ""weightUnit"": ""gram"", ""volumeRatio"": 82.64, ""volumeRatioUnit"": ""v/v""}, {""solventName"": ""ACETONE"", ""weight"": null, ""weightUnit"": ""gram"", ""volumeRatio"": 17.36, ""volumeRatioUnit"": ""v/v""}]",22.5,wt%,Single Needle,,Flat,,24.1,1.23,27.7,23,37.5,TRUE,248.3,,FALSE
https://doi.org/10.1016/j.memsci.2013.01.023,PVDF,TRUE,DMAC-ACETONE,"[{""solventName"": ""DMAC"", ""weight"": null, ""weightUnit"": ""gram"", ""volumeRatio"": 82.64, ""volumeRatioUnit"": ""v/v""}, {""solventName"": ""ACETONE"", ""weight"": null, ""weightUnit"": ""gram"", ""volumeRatio"": 17.36, ""volumeRatioUnit"": ""v/v""}]",22.5,wt%,Single Needle,,Flat,,24.1,1.23,27.7,23,37.5,TRUE,248.3,,FALSE
https://doi.org/10.1016/j.memsci.2013.01.023,PVDF,TRUE,DMAC-ACETONE,"[{""solventName"": ""DMAC"", ""weight"": null, ""weightUnit"": ""gram"", ""volumeRatio"": 82.64, ""volumeRatioUnit"": ""v/v""}, {""solventName"": ""ACETONE"", ""weight"": null, ""weightUnit"": ""gram"", ""volumeRatio"": 17.36, ""volumeRatioUnit"": ""v/v""}]",22.5,wt%,Single Needle,,Flat,,24.1,1.23,27.7,23,37.5,TRUE,248.3,,FALSE
https://doi.org/10.1016/j.memsci.2013.01.023,PVDF,TRUE,DMAC-ACETONE,"[{""solventName"": ""DMAC"", ""weight"": null, ""weightUnit"": ""gram"", ""volumeRatio"": 82.64, ""volumeRatioUnit"": ""v/v""}, {""solventName"": ""ACETONE"", ""weight"": null, ""weightUnit"": ""gram"", ""volumeRatio"": 17.36, ""volumeRatioUnit"": ""v/v""}]",22.5,wt%,Single Needle,,Flat,,24.1,1.23,27.7,23,37.5,TRUE,248.3,,FALSE
https://doi.org/10.1016/j.memsci.2013.01.023,PVDF,TRUE,DMAC-ACETONE,"[{""solventName"": ""DMAC"", ""weight"": null, ""weightUnit"": ""gram"", ""volumeRatio"": 82.64, ""volumeRatioUnit"": ""v/v""}, {""solventName"": ""ACETONE"", ""weight"": null, ""weightUnit"": ""gram"", ""volumeRatio"": 17.36, ""volumeRatioUnit"": ""v/v""}]",22.5,wt%,Single Needle,,Flat,,24.1,1.23,27.7,23,37.5,TRUE,248.3,,FALSE
https://doi.org/10.1016/j.memsci.2013.01.023,PVDF,TRUE,DMAC-ACETONE,"[{""solventName"": ""DMAC"", ""weight"": null, ""weightUnit"": ""gram"", ""volumeRatio"": 82.64, ""volumeRatioUnit"": ""v/v""}, {""solventName"": ""ACETONE"", ""weight"": null, ""weightUnit"": ""gram"", ""volumeRatio"": 17.36, ""volumeRatioUnit"": ""v/v""}]",25,wt%,Single Needle,,Flat,,24.1,1.23,27.7,23,37.5,TRUE,335.6,,FALSE
https://doi.org/10.1016/j.memsci.2013.01.023,PVDF,TRUE,DMAC-ACETONE,"[{""solventName"": ""DMAC"", ""weight"": null, ""weightUnit"": ""gram"", ""volumeRatio"": 82.64, ""volumeRatioUnit"": ""v/v""}, {""solventName"": ""ACETONE"", ""weight"": null, ""weightUnit"": ""gram"", ""volumeRatio"": 17.36, ""volumeRatioUnit"": ""v/v""}]",25,wt%,Single Needle,,Flat,,24.1,1.23,27.7,23,37.5,TRUE,335.6,,FALSE
https://doi.org/10.1016/j.memsci.2013.01.023,PVDF,TRUE,DMAC-ACETONE,"[{""solventName"": ""DMAC"", ""weight"": null, ""weightUnit"": ""gram"", ""volumeRatio"": 82.64, ""volumeRatioUnit"": ""v/v""}, {""solventName"": ""ACETONE"", ""weight"": null, ""weightUnit"": ""gram"", ""volumeRatio"": 17.36, ""volumeRatioUnit"": ""v/v""}]",25,wt%,Single Needle,,Flat,,24.1,1.23,27.7,23,37.5,TRUE,335.6,,FALSE
https://doi.org/10.1016/j.memsci.2013.01.023,PVDF,TRUE,DMAC-ACETONE,"[{""solventName"": ""DMAC"", ""weight"": null, ""weightUnit"": ""gram"", ""volumeRatio"": 82.64, ""volumeRatioUnit"": ""v/v""}, {""solventName"": ""ACETONE"", ""weight"": null, ""weightUnit"": ""gram"", ""volumeRatio"": 17.36, ""volumeRatioUnit"": ""v/v""}]",25,wt%,Single Needle,,Flat,,24.1,1.23,27.7,23,37.5,TRUE,335.6,,FALSE
https://doi.org/10.1016/j.memsci.2013.01.023,PVDF,TRUE,DMAC-ACETONE,"[{""solventName"": ""DMAC"", ""weight"": null, ""weightUnit"": ""gram"", ""volumeRatio"": 82.64, ""volumeRatioUnit"": ""v/v""}, {""solventName"": ""ACETONE"", ""weight"": null, ""weightUnit"": ""gram"", ""volumeRatio"": 17.36, ""volumeRatioUnit"": ""v/v""}]",25,wt%,Single Needle,,Flat,,24.1,1.23,27.7,23,37.5,TRUE,335.6,,FALSE
https://doi.org/10.1016/j.memsci.2013.01.023,PVDF,TRUE,DMAC-ACETONE,"[{""solventName"": ""DMAC"", ""weight"": null, ""weightUnit"": ""gram"", ""volumeRatio"": 82.64, ""volumeRatioUnit"": ""v/v""}, {""solventName"": ""ACETONE"", ""weight"": null, ""weightUnit"": ""gram"", ""volumeRatio"": 17.36, ""volumeRatioUnit"": ""v/v""}]",25,wt%,Single Needle,,Flat,,24.1,1.23,27.7,23,37.5,TRUE,335.6,,FALSE
https://doi.org/10.1016/j.memsci.2013.01.023,PVDF,TRUE,DMAC-ACETONE,"[{""solventName"": ""DMAC"", ""weight"": null, ""weightUnit"": ""gram"", ""volumeRatio"": 82.64, ""volumeRatioUnit"": ""v/v""}, {""solventName"": ""ACETONE"", ""weight"": null, ""weightUnit"": ""gram"", ""volumeRatio"": 17.36, ""volumeRatioUnit"": ""v/v""}]",25,wt%,Single Needle,,Flat,,24.1,1.23,27.7,23,37.5,TRUE,335.6,,FALSE
https://doi.org/10.1016/j.memsci.2013.01.023,PVDF,TRUE,DMAC-ACETONE,"[{""solventName"": ""DMAC"", ""weight"": null, ""weightUnit"": ""gram"", ""volumeRatio"": 82.64, ""volumeRatioUnit"": ""v/v""}, {""solventName"": ""ACETONE"", ""weight"": null, ""weightUnit"": ""gram"", ""volumeRatio"": 17.36, ""volumeRatioUnit"": ""v/v""}]",25,wt%,Single Needle,,Flat,,24.1,1.23,27.7,23,37.5,TRUE,335.6,,FALSE
https://doi.org/10.1016/j.memsci.2013.01.023,PVDF,TRUE,DMAC-ACETONE,"[{""solventName"": ""DMAC"", ""weight"": null, ""weightUnit"": ""gram"", ""volumeRatio"": 82.64, ""volumeRatioUnit"": ""v/v""}, {""solventName"": ""ACETONE"", ""weight"": null, ""weightUnit"": ""gram"", ""volumeRatio"": 17.36, ""volumeRatioUnit"": ""v/v""}]",27.5,wt%,Single Needle,,Flat,,24.1,1.23,27.7,23,37.5,TRUE,386.1,,FALSE
https://doi.org/10.1016/j.memsci.2013.01.023,PVDF,TRUE,DMAC-ACETONE,"[{""solventName"": ""DMAC"", ""weight"": null, ""weightUnit"": ""gram"", ""volumeRatio"": 82.64, ""volumeRatioUnit"": ""v/v""}, {""solventName"": ""ACETONE"", ""weight"": null, ""weightUnit"": ""gram"", ""volumeRatio"": 17.36, ""volumeRatioUnit"": ""v/v""}]",27.5,wt%,Single Needle,,Flat,,24.1,1.23,27.7,23,37.5,TRUE,386.1,,FALSE
https://doi.org/10.1016/j.memsci.2013.01.023,PVDF,TRUE,DMAC-ACETONE,"[{""solventName"": ""DMAC"", ""weight"": null, ""weightUnit"": ""gram"", ""volumeRatio"": 82.64, ""volumeRatioUnit"": ""v/v""}, {""solventName"": ""ACETONE"", ""weight"": null, ""weightUnit"": ""gram"", ""volumeRatio"": 17.36, ""volumeRatioUnit"": ""v/v""}]",27.5,wt%,Single Needle,,Flat,,24.1,1.23,27.7,23,37.5,TRUE,386.1,,FALSE
https://doi.org/10.1016/j.memsci.2013.01.023,PVDF,TRUE,DMAC-ACETONE,"[{""solventName"": ""DMAC"", ""weight"": null, ""weightUnit"": ""gram"", ""volumeRatio"": 82.64, ""volumeRatioUnit"": ""v/v""}, {""solventName"": ""ACETONE"", ""weight"": null, ""weightUnit"": ""gram"", ""volumeRatio"": 17.36, ""volumeRatioUnit"": ""v/v""}]",27.5,wt%,Single Needle,,Flat,,24.1,1.23,27.7,23,37.5,TRUE,386.1,,FALSE
https://doi.org/10.1016/j.memsci.2013.01.023,PVDF,TRUE,DMAC-ACETONE,"[{""solventName"": ""DMAC"", ""weight"": null, ""weightUnit"": ""gram"", ""volumeRatio"": 82.64, ""volumeRatioUnit"": ""v/v""}, {""solventName"": ""ACETONE"", ""weight"": null, ""weightUnit"": ""gram"", ""volumeRatio"": 17.36, ""volumeRatioUnit"": ""v/v""}]",27.5,wt%,Single Needle,,Flat,,24.1,1.23,27.7,23,37.5,TRUE,386.1,,FALSE
https://doi.org/10.1016/j.memsci.2013.01.023,PVDF,TRUE,DMAC-ACETONE,"[{""solventName"": ""DMAC"", ""weight"": null, ""weightUnit"": ""gram"", ""volumeRatio"": 82.64, ""volumeRatioUnit"": ""v/v""}, {""solventName"": ""ACETONE"", ""weight"": null, ""weightUnit"": ""gram"", ""volumeRatio"": 17.36, ""volumeRatioUnit"": ""v/v""}]",27.5,wt%,Single Needle,,Flat,,24.1,1.23,27.7,23,37.5,TRUE,386.1,,FALSE
https://doi.org/10.1016/j.memsci.2013.01.023,PVDF,TRUE,DMAC-ACETONE,"[{""solventName"": ""DMAC"", ""weight"": null, ""weightUnit"": ""gram"", ""volumeRatio"": 82.64, ""volumeRatioUnit"": ""v/v""}, {""solventName"": ""ACETONE"", ""weight"": null, ""weightUnit"": ""gram"", ""volumeRatio"": 17.36, ""volumeRatioUnit"": ""v/v""}]",27.5,wt%,Single Needle,,Flat,,24.1,1.23,27.7,23,37.5,TRUE,386.1,,FALSE
https://doi.org/10.1016/j.memsci.2013.01.023,PVDF,TRUE,DMAC-ACETONE,"[{""solventName"": ""DMAC"", ""weight"": null, ""weightUnit"": ""gram"", ""volumeRatio"": 82.64, ""volumeRatioUnit"": ""v/v""}, {""solventName"": ""ACETONE"", ""weight"": null, ""weightUnit"": ""gram"", ""volumeRatio"": 17.36, ""volumeRatioUnit"": ""v/v""}]",27.5,wt%,Single Needle,,Flat,,24.1,1.23,27.7,23,37.5,TRUE,386.1,,FALSE
https://doi.org/10.1016/j.memsci.2013.01.023,PVDF,TRUE,DMAC-ACETONE,"[{""solventName"": ""DMAC"", ""weight"": null, ""weightUnit"": ""gram"", ""volumeRatio"": 82.64, ""volumeRatioUnit"": ""v/v""}, {""solventName"": ""ACETONE"", ""weight"": null, ""weightUnit"": ""gram"", ""volumeRatio"": 17.36, ""volumeRatioUnit"": ""v/v""}]",30,wt%,Single Needle,,Flat,,24.1,1.23,27.7,23,37.5,TRUE,506.3,,FALSE
https://doi.org/10.1016/j.memsci.2013.01.023,PVDF,TRUE,DMAC-ACETONE,"[{""solventName"": ""DMAC"", ""weight"": null, ""weightUnit"": ""gram"", ""volumeRatio"": 82.64, ""volumeRatioUnit"": ""v/v""}, {""solventName"": ""ACETONE"", ""weight"": null, ""weightUnit"": ""gram"", ""volumeRatio"": 17.36, ""volumeRatioUnit"": ""v/v""}]",30,wt%,Single Needle,,Flat,,24.1,1.23,27.7,23,37.5,TRUE,506.3,,FALSE
https://doi.org/10.1016/j.memsci.2013.01.023,PVDF,TRUE,DMAC-ACETONE,"[{""solventName"": ""DMAC"", ""weight"": null, ""weightUnit"": ""gram"", ""volumeRatio"": 82.64, ""volumeRatioUnit"": ""v/v""}, {""solventName"": ""ACETONE"", ""weight"": null, ""weightUnit"": ""gram"", ""volumeRatio"": 17.36, ""volumeRatioUnit"": ""v/v""}]",30,wt%,Single Needle,,Flat,,24.1,1.23,27.7,23,37.5,TRUE,506.3,,FALSE
https://doi.org/10.1016/j.memsci.2013.01.023,PVDF,TRUE,DMAC-ACETONE,"[{""solventName"": ""DMAC"", ""weight"": null, ""weightUnit"": ""gram"", ""volumeRatio"": 82.64, ""volumeRatioUnit"": ""v/v""}, {""solventName"": ""ACETONE"", ""weight"": null, ""weightUnit"": ""gram"", ""volumeRatio"": 17.36, ""volumeRatioUnit"": ""v/v""}]",30,wt%,Single Needle,,Flat,,24.1,1.23,27.7,23,37.5,TRUE,506.3,,FALSE
https://doi.org/10.1016/j.memsci.2013.01.023,PVDF,TRUE,DMAC-ACETONE,"[{""solventName"": ""DMAC"", ""weight"": null, ""weightUnit"": ""gram"", ""volumeRatio"": 82.64, ""volumeRatioUnit"": ""v/v""}, {""solventName"": ""ACETONE"", ""weight"": null, ""weightUnit"": ""gram"", ""volumeRatio"": 17.36, ""volumeRatioUnit"": ""v/v""}]",30,wt%,Single Needle,,Flat,,24.1,1.23,27.7,23,37.5,TRUE,506.3,,FALSE
https://doi.org/10.1016/j.memsci.2013.01.023,PVDF,TRUE,DMAC-ACETONE,"[{""solventName"": ""DMAC"", ""weight"": null, ""weightUnit"": ""gram"", ""volumeRatio"": 82.64, ""volumeRatioUnit"": ""v/v""}, {""solventName"": ""ACETONE"", ""weight"": null, ""weightUnit"": ""gram"", ""volumeRatio"": 17.36, ""volumeRatioUnit"": ""v/v""}]",30,wt%,Single Needle,,Flat,,24.1,1.23,27.7,23,37.5,TRUE,506.3,,FALSE
https://doi.org/10.1016/j.memsci.2013.01.023,PVDF,TRUE,DMAC-ACETONE,"[{""solventName"": ""DMAC"", ""weight"": null, ""weightUnit"": ""gram"", ""volumeRatio"": 82.64, ""volumeRatioUnit"": ""v/v""}, {""solventName"": ""ACETONE"", ""weight"": null, ""weightUnit"": ""gram"", ""volumeRatio"": 17.36, ""volumeRatioUnit"": ""v/v""}]",30,wt%,Single Needle,,Flat,,24.1,1.23,27.7,23,37.5,TRUE,506.3,,FALSE
https://doi.org/10.1016/j.memsci.2018.06.050,PVDF,TRUE,DMSO-ACETONE,"[{""solventName"": ""DMSO"", ""weight"": null, ""weightUnit"": ""gram"", ""volumeRatio"": 60.0, ""volumeRatioUnit"": ""v/v""}, {""solventName"": ""ACETONE"", ""weight"": null, ""weightUnit"": ""gram"", ""volumeRatio"": 40.0, ""volumeRatioUnit"": ""v/v""}]",10,wt%,Single Needle,,Rolling Drum,250,11.5,0.8,18,,45,TRUE,625,,FALSE
https://doi.org/10.1016/j.memsci.2018.06.050,PVDF,TRUE,DMF-ACETONE,"[{""solventName"": ""DMF"", ""weight"": null, ""weightUnit"": ""gram"", ""volumeRatio"": 60.0, ""volumeRatioUnit"": ""v/v""}, {""solventName"": ""ACETONE"", ""weight"": null, ""weightUnit"": ""gram"", ""volumeRatio"": 40.0, ""volumeRatioUnit"": ""v/v""}]",10,wt%,Single Needle,,Rolling Drum,250,11.5,0.8,18,,45,TRUE,415,,FALSE
https://doi.org/10.1016/j.memsci.2018.06.050,PVDF,TRUE,NMP-ACETONE,"[{""solventName"": ""NMP"", ""weight"": null, ""weightUnit"": ""gram"", ""volumeRatio"": 60.0, ""volumeRatioUnit"": ""v/v""}, {""solventName"": ""ACETONE"", ""weight"": null, ""weightUnit"": ""gram"", ""volumeRatio"": 40.0, ""volumeRatioUnit"": ""v/v""}]",10,wt%,Single Needle,,Rolling Drum,250,11.5,0.8,18,,45,TRUE,521,,FALSE
https://doi.org/10.3390/nano10061221,PVDF,TRUE,DMSO-ACETONE,"[{""solventName"": ""DMSO"", ""weight"": null, ""weightUnit"": ""gram"", ""volumeRatio"": 70.0, ""volumeRatioUnit"": ""v/v""}, {""solventName"": ""ACETONE"", ""weight"": null, ""weightUnit"": ""gram"", ""volumeRatio"": 30.0, ""volumeRatioUnit"": ""v/v""}]",20,wt%,Single Needle,,Rolling Drum,2000,25,1.08,20,,45,TRUE,1343,,TRUE
https://doi.org/10.3390/nano10061221,PVDF,TRUE,DMSO-ACETONE,"[{""solventName"": ""DMSO"", ""weight"": null, ""weightUnit"": ""gram"", ""volumeRatio"": 70.0, ""volumeRatioUnit"": ""v/v""}, {""solventName"": ""ACETONE"", ""weight"": null, ""weightUnit"": ""gram"", ""volumeRatio"": 30.0, ""volumeRatioUnit"": ""v/v""}]",20,wt%,Single Needle,,Rolling Drum,2000,25,1.08,25,,45,TRUE,1292,,TRUE
https://doi.org/10.3390/nano10061221,PVDF,TRUE,DMSO-ACETONE,"[{""solventName"": ""DMSO"", ""weight"": null, ""weightUnit"": ""gram"", ""volumeRatio"": 70.0, ""volumeRatioUnit"": ""v/v""}, {""solventName"": ""ACETONE"", ""weight"": null, ""weightUnit"": ""gram"", ""volumeRatio"": 30.0, ""volumeRatioUnit"": ""v/v""}]",20,wt%,Single Needle,,Rolling Drum,2000,35,1.08,15,,45,TRUE,958,,FALSE
https://doi.org/10.3390/nano10061221,PVDF,TRUE,DMSO-ACETONE,"[{""solventName"": ""DMSO"", ""weight"": null, ""weightUnit"": ""gram"", ""volumeRatio"": 70.0, ""volumeRatioUnit"": ""v/v""}, {""solventName"": ""ACETONE"", ""weight"": null, ""weightUnit"": ""gram"", ""volumeRatio"": 30.0, ""volumeRatioUnit"": ""v/v""}]",20,wt%,Single Needle,,Rolling Drum,2000,35,1.08,20,,45,TRUE,1026,,FALSE
https://doi.org/10.3390/nano10061221,PVDF,TRUE,DMSO-ACETONE,"[{""solventName"": ""DMSO"", ""weight"": null, ""weightUnit"": ""gram"", ""volumeRatio"": 70.0, ""volumeRatioUnit"": ""v/v""}, {""solventName"": ""ACETONE"", ""weight"": null, ""weightUnit"": ""gram"", ""volumeRatio"": 30.0, ""volumeRatioUnit"": ""v/v""}]",20,wt%,Single Needle,,Rolling Drum,2000,35,1.08,25,,45,TRUE,994,,FALSE
https://doi.org/10.3390/nano10061221,PVDF,TRUE,DMSO-ACETONE,"[{""solventName"": ""DMSO"", ""weight"": null, ""weightUnit"": ""gram"", ""volumeRatio"": 70.0, ""volumeRatioUnit"": ""v/v""}, {""solventName"": ""ACETONE"", ""weight"": null, ""weightUnit"": ""gram"", ""volumeRatio"": 30.0, ""volumeRatioUnit"": ""v/v""}]",20,wt%,Single Needle,,Rolling Drum,2000,45,1.08,15,,45,TRUE,1169,,FALSE
https://doi.org/10.3390/nano10061221,PVDF,TRUE,DMSO-ACETONE,"[{""solventName"": ""DMSO"", ""weight"": null, ""weightUnit"": ""gram"", ""volumeRatio"": 70.0, ""volumeRatioUnit"": ""v/v""}, {""solventName"": ""ACETONE"", ""weight"": null, ""weightUnit"": ""gram"", ""volumeRatio"": 30.0, ""volumeRatioUnit"": ""v/v""}]",20,wt%,Single Needle,,Rolling Drum,2000,45,1.08,20,,45,TRUE,1392,,TRUE
https://doi.org/10.3390/nano10061221,PVDF,TRUE,DMSO-ACETONE,"[{""solventName"": ""DMSO"", ""weight"": null, ""weightUnit"": ""gram"", ""volumeRatio"": 70.0, ""volumeRatioUnit"": ""v/v""}, {""solventName"": ""ACETONE"", ""weight"": null, ""weightUnit"": ""gram"", ""volumeRatio"": 30.0, ""volumeRatioUnit"": ""v/v""}]",20,wt%,Single Needle,,Rolling Drum,2000,45,1.08,25,,45,TRUE,1012,,FALSE
https://doi.org/10.3390/nano10061221,PVDF,TRUE,DMSO-ACETONE,"[{""solventName"": ""DMSO"", ""weight"": null, ""weightUnit"": ""gram"", ""volumeRatio"": 70.0, ""volumeRatioUnit"": ""v/v""}, {""solventName"": ""ACETONE"", ""weight"": null, ""weightUnit"": ""gram"", ""volumeRatio"": 30.0, ""volumeRatioUnit"": ""v/v""}]",20,wt%,Single Needle,,Rolling Drum,2000,50,1.08,15,,45,TRUE,709,,FALSE
https://doi.org/10.3390/nano10061221,PVDF,TRUE,DMSO-ACETONE,"[{""solventName"": ""DMSO"", ""weight"": null, ""weightUnit"": ""gram"", ""volumeRatio"": 70.0, ""volumeRatioUnit"": ""v/v""}, {""solventName"": ""ACETONE"", ""weight"": null, ""weightUnit"": ""gram"", ""volumeRatio"": 30.0, ""volumeRatioUnit"": ""v/v""}]",20,wt%,Single Needle,,Rolling Drum,2000,50,1.08,20,,45,TRUE,678,,FALSE
https://doi.org/10.3390/nano10061221,PVDF,TRUE,DMSO-ACETONE,"[{""solventName"": ""DMSO"", ""weight"": null, ""weightUnit"": ""gram"", ""volumeRatio"": 70.0, ""volumeRatioUnit"": ""v/v""}, {""solventName"": ""ACETONE"", ""weight"": null, ""weightUnit"": ""gram"", ""volumeRatio"": 30.0, ""volumeRatioUnit"": ""v/v""}]",20,wt%,Single Needle,,Rolling Drum,2000,50,1.08,25,,45,TRUE,666,,FALSE
https://doi.org/10.3390/nano10061221,PVDF,TRUE,DMSO-ACETONE,"[{""solventName"": ""DMSO"", ""weight"": null, ""weightUnit"": ""gram"", ""volumeRatio"": 70.0, ""volumeRatioUnit"": ""v/v""}, {""solventName"": ""ACETONE"", ""weight"": null, ""weightUnit"": ""gram"", ""volumeRatio"": 30.0, ""volumeRatioUnit"": ""v/v""}]",20,wt%,Single Needle,,Rolling Drum,2000,10,1.08,15,,45,FALSE,,,FALSE
https://doi.org/10.3390/nano10061221,PVDF,TRUE,DMSO-ACETONE,"[{""solventName"": ""DMSO"", ""weight"": null, ""weightUnit"": ""gram"", ""volumeRatio"": 70.0, ""volumeRatioUnit"": ""v/v""}, {""solventName"": ""ACETONE"", ""weight"": null, ""weightUnit"": ""gram"", ""volumeRatio"": 30.0, ""volumeRatioUnit"": ""v/v""}]",20,wt%,Single Needle,,Rolling Drum,2000,10,1.08,20,,45,FALSE,,,FALSE
https://doi.org/10.3390/nano10061221,PVDF,TRUE,DMSO-ACETONE,"[{""solventName"": ""DMSO"", ""weight"": null, ""weightUnit"": ""gram"", ""volumeRatio"": 70.0, ""volumeRatioUnit"": ""v/v""}, {""solventName"": ""ACETONE"", ""weight"": null, ""weightUnit"": ""gram"", ""volumeRatio"": 30.0, ""volumeRatioUnit"": ""v/v""}]",20,wt%,Single Needle,,Rolling Drum,2000,10,1.08,25,,45,FALSE,,,FALSE
https://doi.org/10.3390/nano10061221,PVDF,TRUE,DMSO-ACETONE,"[{""solventName"": ""DMSO"", ""weight"": null, ""weightUnit"": ""gram"", ""volumeRatio"": 70.0, ""volumeRatioUnit"": ""v/v""}, {""solventName"": ""ACETONE"", ""weight"": null, ""weightUnit"": ""gram"", ""volumeRatio"": 30.0, ""volumeRatioUnit"": ""v/v""}]",20,wt%,Single Needle,,Rolling Drum,2000,25,1.08,15,,45,FALSE,,,FALSE
https://www.researchgate.net/profile/Dhananjay-Pise/publication/277816900_Study_of_Process_Parameters_Affecting_the_Diameter_and_Morphology_of_Electrospun_Polyvinylidene_Fluoride_PVDF_Nanofibers/links/55751b5c08aeacff1ffcc4a8/Study-of-Process-Parameters-Affecting-the-Diameter-and-Morphology-of-Electrospun-Polyvinylidene-Fluoride-PVDF-Nanofibers.pdf,PVDF,FALSE,DMF,"[{""solventName"": ""DMF"", ""weight"": null, ""weightUnit"": ""gram"", ""volumeRatio"": 100.0, ""volumeRatioUnit"": ""v/v""}]",15.7,w/v%,Single Needle,,Rolling Drum,600,15,0.5,15,,45,TRUE,100,,FALSE
https://www.researchgate.net/profile/Dhananjay-Pise/publication/277816900_Study_of_Process_Parameters_Affecting_the_Diameter_and_Morphology_of_Electrospun_Polyvinylidene_Fluoride_PVDF_Nanofibers/links/55751b5c08aeacff1ffcc4a8/Study-of-Process-Parameters-Affecting-the-Diameter-and-Morphology-of-Electrospun-Polyvinylidene-Fluoride-PVDF-Nanofibers.pdf,PVDF,FALSE,DMF,"[{""solventName"": ""DMF"", ""weight"": null, ""weightUnit"": ""gram"", ""volumeRatio"": 100.0, ""volumeRatioUnit"": ""v/v""}]",17.51,w/v%,Single Needle,,Rolling Drum,600,15,0.75,17.5,,45,TRUE,160,,FALSE
https://www.researchgate.net/profile/Dhananjay-Pise/publication/277816900_Study_of_Process_Parameters_Affecting_the_Diameter_and_Morphology_of_Electrospun_Polyvinylidene_Fluoride_PVDF_Nanofibers/links/55751b5c08aeacff1ffcc4a8/Study-of-Process-Parameters-Affecting-the-Diameter-and-Morphology-of-Electrospun-Polyvinylidene-Fluoride-PVDF-Nanofibers.pdf,PVDF,FALSE,DMF,"[{""solventName"": ""DMF"", ""weight"": null, ""weightUnit"": ""gram"", ""volumeRatio"": 100.0, ""volumeRatioUnit"": ""v/v""}]",19.28,w/v%,Single Needle,,Rolling Drum,600,15,1,20,,45,TRUE,190,,FALSE
https://www.researchgate.net/profile/Dhananjay-Pise/publication/277816900_Study_of_Process_Parameters_Affecting_the_Diameter_and_Morphology_of_Electrospun_Polyvinylidene_Fluoride_PVDF_Nanofibers/links/55751b5c08aeacff1ffcc4a8/Study-of-Process-Parameters-Affecting-the-Diameter-and-Morphology-of-Electrospun-Polyvinylidene-Fluoride-PVDF-Nanofibers.pdf,PVDF,FALSE,DMF,"[{""solventName"": ""DMF"", ""weight"": null, ""weightUnit"": ""gram"", ""volumeRatio"": 100.0, ""volumeRatioUnit"": ""v/v""}]",19.28,w/v%,Single Needle,,Rolling Drum,600,25,0.5,17.5,,45,TRUE,180,,FALSE
https://www.researchgate.net/profile/Dhananjay-Pise/publication/277816900_Study_of_Process_Parameters_Affecting_the_Diameter_and_Morphology_of_Electrospun_Polyvinylidene_Fluoride_PVDF_Nanofibers/links/55751b5c08aeacff1ffcc4a8/Study-of-Process-Parameters-Affecting-the-Diameter-and-Morphology-of-Electrospun-Polyvinylidene-Fluoride-PVDF-Nanofibers.pdf,PVDF,FALSE,DMF,"[{""solventName"": ""DMF"", ""weight"": null, ""weightUnit"": ""gram"", ""volumeRatio"": 100.0, ""volumeRatioUnit"": ""v/v""}]",15.7,w/v%,Single Needle,,Rolling Drum,600,25,0.75,20,,45,TRUE,100,,FALSE
https://www.researchgate.net/profile/Dhananjay-Pise/publication/277816900_Study_of_Process_Parameters_Affecting_the_Diameter_and_Morphology_of_Electrospun_Polyvinylidene_Fluoride_PVDF_Nanofibers/links/55751b5c08aeacff1ffcc4a8/Study-of-Process-Parameters-Affecting-the-Diameter-and-Morphology-of-Electrospun-Polyvinylidene-Fluoride-PVDF-Nanofibers.pdf,PVDF,FALSE,DMF,"[{""solventName"": ""DMF"", ""weight"": null, ""weightUnit"": ""gram"", ""volumeRatio"": 100.0, ""volumeRatioUnit"": ""v/v""}]",17.51,w/v%,Single Needle,,Rolling Drum,600,25,1,15,,45,TRUE,150,,FALSE
https://www.researchgate.net/profile/Dhananjay-Pise/publication/277816900_Study_of_Process_Parameters_Affecting_the_Diameter_and_Morphology_of_Electrospun_Polyvinylidene_Fluoride_PVDF_Nanofibers/links/55751b5c08aeacff1ffcc4a8/Study-of-Process-Parameters-Affecting-the-Diameter-and-Morphology-of-Electrospun-Polyvinylidene-Fluoride-PVDF-Nanofibers.pdf,PVDF,FALSE,DMF,"[{""solventName"": ""DMF"", ""weight"": null, ""weightUnit"": ""gram"", ""volumeRatio"": 100.0, ""volumeRatioUnit"": ""v/v""}]",17.51,w/v%,Single Needle,,Rolling Drum,600,35,0.5,20,,45,TRUE,120,,FALSE
https://www.researchgate.net/profile/Dhananjay-Pise/publication/277816900_Study_of_Process_Parameters_Affecting_the_Diameter_and_Morphology_of_Electrospun_Polyvinylidene_Fluoride_PVDF_Nanofibers/links/55751b5c08aeacff1ffcc4a8/Study-of-Process-Parameters-Affecting-the-Diameter-and-Morphology-of-Electrospun-Polyvinylidene-Fluoride-PVDF-Nanofibers.pdf,PVDF,FALSE,DMF,"[{""solventName"": ""DMF"", ""weight"": null, ""weightUnit"": ""gram"", ""volumeRatio"": 100.0, ""volumeRatioUnit"": ""v/v""}]",19.28,w/v%,Single Needle,,Rolling Drum,600,35,0.75,15,,45,TRUE,160,,FALSE
https://www.researchgate.net/profile/Dhananjay-Pise/publication/277816900_Study_of_Process_Parameters_Affecting_the_Diameter_and_Morphology_of_Electrospun_Polyvinylidene_Fluoride_PVDF_Nanofibers/links/55751b5c08aeacff1ffcc4a8/Study-of-Process-Parameters-Affecting-the-Diameter-and-Morphology-of-Electrospun-Polyvinylidene-Fluoride-PVDF-Nanofibers.pdf,PVDF,FALSE,DMF,"[{""solventName"": ""DMF"", ""weight"": null, ""weightUnit"": ""gram"", ""volumeRatio"": 100.0, ""volumeRatioUnit"": ""v/v""}]",15.7,w/v%,Single Needle,,Rolling Drum,600,35,1,17.5,,45,TRUE,80,,FALSE
https://doi.org/10.1080/1539445X.2010.495630,PVDF,FALSE,DMF,"[{""solventName"": ""DMF"", ""weight"": null, ""weightUnit"": ""gram"", ""volumeRatio"": 100.0, ""volumeRatioUnit"": ""v/v""}]",20,wt%,Single Needle,,Flat,,15,4,15,,45,TRUE,495,,FALSE
