Repository: taltechloc/Cogni-E-Spin-FIRE

# Cogni-E-Spin-FIRE
Cogni-E-Spin-FIRE: Cognitronic Electrospinning Feature Importance Reliability Evaluation. This repository

File: Cogni-e-SpinDB 1.0.csv (part 6 of 7)
doi,polymer(s),is_solvent_blend,solvent(s),solvent_components,solution_concentration,solution_concentration_unit,needle_type,needle_diameter_g,collector_type,rotation_speed_rpm,voltage_kv,flow_rate_ml/h,tip_collector_distance_cm,temperature_c,humidity_%,was_formation_stable,fiber_diameter_nm,fiber_diameter_variation_nm,tail_observation
https://doi.org/10.1016/j.memsci.2022.120850,PVDF,TRUE,DMAC-ACETONE,"[{""solventName"": ""DMAC"", ""weight"": null, ""weightUnit"": ""gram"", ""volumeRatio"": 45.95, ""volumeRatioUnit"": ""v/v""}, {""solventName"": ""ACETONE"", ""weight"": null, ""weightUnit"": ""gram"", ""volumeRatio"": 54.05, ""volumeRatioUnit"": ""v/v""}]",17,wt%,Single Needle,,Flat,,15,1,15,18,30,TRUE,189,,FALSE
https://doi.org/10.1016/j.memsci.2022.120850,PVDF,TRUE,DMAC-ACETONE,"[{""solventName"": ""DMAC"", ""weight"": null, ""weightUnit"": ""gram"", ""volumeRatio"": 35.9, ""volumeRatioUnit"": ""v/v""}, {""solventName"": ""ACETONE"", ""weight"": null, ""weightUnit"": ""gram"", ""volumeRatio"": 64.1, ""volumeRatioUnit"": ""v/v""}]",17,wt%,Single Needle,,Flat,,15,1,15,18,30,TRUE,378,,FALSE
https://doi.org/10.1016/j.memsci.2022.120850,PVDF,TRUE,DMAC-ACETONE,"[{""solventName"": ""DMAC"", ""weight"": null, ""weightUnit"": ""gram"", ""volumeRatio"": 66.44, ""volumeRatioUnit"": ""v/v""}, {""solventName"": ""ACETONE"", ""weight"": null, ""weightUnit"": ""gram"", ""volumeRatio"": 33.56, ""volumeRatioUnit"": ""v/v""}]",25,wt%,Single Needle,,Flat,,15,0.4,15,18,30,TRUE,766,,FALSE
https://doi.org/10.1177/15280837221106235,PVDF,TRUE,DMAC-ACETONE,"[{""solventName"": ""DMAC"", ""weight"": null, ""weightUnit"": ""gram"", ""volumeRatio"": 71.43, ""volumeRatioUnit"": ""v/v""}, {""solventName"": ""ACETONE"", ""weight"": null, ""weightUnit"": ""gram"", ""volumeRatio"": 28.569999999999993, ""volumeRatioUnit"": ""v/v""}]",19.9,wt%,Single Needle,,Flat,,8,0.2,10,24,50,FALSE,,,FALSE
https://doi.org/10.1177/15280837221106235,PVDF,TRUE,DMAC-ACETONE,"[{""solventName"": ""DMAC"", ""weight"": null, ""weightUnit"": ""gram"", ""volumeRatio"": 71.43, ""volumeRatioUnit"": ""v/v""}, {""solventName"": ""ACETONE"", ""weight"": null, ""weightUnit"": ""gram"", ""volumeRatio"": 28.569999999999993, ""volumeRatioUnit"": ""v/v""}]",19.9,wt%,Single Needle,,Flat,,12,0.2,25,24,50,FALSE,,,FALSE
https://doi.org/10.1177/15280837221106235,PVDF,TRUE,DMAC-ACETONE,"[{""solventName"": ""DMAC"", ""weight"": null, ""weightUnit"": ""gram"", ""volumeRatio"": 62.82, ""volumeRatioUnit"": ""v/v""}, {""solventName"": ""ACETONE"", ""weight"": null, ""weightUnit"": ""gram"", ""volumeRatio"": 37.18, ""volumeRatioUnit"": ""v/v""}]",17.7,wt%,Single Needle,,Flat,,15,0.2,30,24,50,FALSE,,,FALSE
https://doi.org/10.1177/15280837221106235,PVDF,TRUE,DMAC-ACETONE,"[{""solventName"": ""DMAC"", ""weight"": null, ""weightUnit"": ""gram"", ""volumeRatio"": 62.82, ""volumeRatioUnit"": ""v/v""}, {""solventName"": ""ACETONE"", ""weight"": null, ""weightUnit"": ""gram"", ""volumeRatio"": 37.18, ""volumeRatioUnit"": ""v/v""}]",17.7,wt%,Single Needle,,Flat,,15,0.2,35,24,50,FALSE,,,FALSE
https://doi.org/10.1177/15280837221106235,PVDF,TRUE,DMAC-ACETONE,"[{""solventName"": ""DMAC"", ""weight"": null, ""weightUnit"": ""gram"", ""volumeRatio"": 59.02, ""volumeRatioUnit"": ""v/v""}, {""solventName"": ""ACETONE"", ""weight"": null, ""weightUnit"": ""gram"", ""volumeRatio"": 40.98, ""volumeRatioUnit"": ""v/v""}]",16.9,wt%,Single Needle,,Flat,,8,0.2,30,24,50,FALSE,,,FALSE
https://doi.org/10.1177/15280837221106235,PVDF,TRUE,DMAC-ACETONE,"[{""solventName"": ""DMAC"", ""weight"": null, ""weightUnit"": ""gram"", ""volumeRatio"": 70.0, ""volumeRatioUnit"": ""v/v""}, {""solventName"": ""ACETONE"", ""weight"": null, ""weightUnit"": ""gram"", ""volumeRatio"": 30.0, ""volumeRatioUnit"": ""v/v""}]",19.7,wt%,Single Needle,,Flat,,8,0.2,35,24,50,FALSE,,,FALSE
https://doi.org/10.1177/15280837221106235,PVDF,TRUE,DMAC-ACETONE,"[{""solventName"": ""DMAC"", ""weight"": null, ""weightUnit"": ""gram"", ""volumeRatio"": 66.67, ""volumeRatioUnit"": ""v/v""}, {""solventName"": ""ACETONE"", ""weight"": null, ""weightUnit"": ""gram"", ""volumeRatio"": 33.33, ""volumeRatioUnit"": ""v/v""}]",18.7,wt%,Single Needle,,Flat,,8,0.2,35,24,50,FALSE,,,FALSE
https://doi.org/10.1007/978-981-19-9267-4_74,PVDF,FALSE,DMF,"[{""solventName"": ""DMF"", ""weight"": null, ""weightUnit"": ""gram"", ""volumeRatio"": 100.0, ""volumeRatioUnit"": ""v/v""}]",15,wt%,Single Needle,,Flat,,15,0.8,15,24,50,FALSE,,,FALSE
https://doi.org/10.1007/978-981-19-9267-4_74,PVDF,FALSE,DMF,"[{""solventName"": ""DMF"", ""weight"": null, ""weightUnit"": ""gram"", ""volumeRatio"": 100.0, ""volumeRatioUnit"": ""v/v""}]",15,wt%,Single Needle,,Flat,,15,1,15,24,50,FALSE,,,FALSE
https://doi.org/10.1007/978-981-19-9267-4_74,PVDF,FALSE,DMF,"[{""solventName"": ""DMF"", ""weight"": null, ""weightUnit"": ""gram"", ""volumeRatio"": 100.0, ""volumeRatioUnit"": ""v/v""}]",15,wt%,Single Needle,,Flat,,15,1.2,15,24,50,FALSE,,,FALSE
https://doi.org/10.1007/978-981-19-9267-4_74,PVDF,FALSE,DMF,"[{""solventName"": ""DMF"", ""weight"": null, ""weightUnit"": ""gram"", ""volumeRatio"": 100.0, ""volumeRatioUnit"": ""v/v""}]",15,wt%,Single Needle,,Flat,,15,1.4,15,24,50,FALSE,,,FALSE
https://doi.org/10.1007/978-981-19-9267-4_74,PVDF,FALSE,DMF,"[{""solventName"": ""DMF"", ""weight"": null, ""weightUnit"": ""gram"", ""volumeRatio"": 100.0, ""volumeRatioUnit"": ""v/v""}]",15,wt%,Single Needle,,Flat,,20,0.8,15,24,50,FALSE,,,FALSE
https://doi.org/10.1007/978-981-19-9267-4_74,PVDF,FALSE,DMF,"[{""solventName"": ""DMF"", ""weight"": null, ""weightUnit"": ""gram"", ""volumeRatio"": 100.0, ""volumeRatioUnit"": ""v/v""}]",15,wt%,Single Needle,,Flat,,20,1,15,24,50,FALSE,,,FALSE
https://doi.org/10.1007/978-981-19-9267-4_74,PVDF,FALSE,DMF,"[{""solventName"": ""DMF"", ""weight"": null, ""weightUnit"": ""gram"", ""volumeRatio"": 100.0, ""volumeRatioUnit"": ""v/v""}]",15,wt%,Single Needle,,Flat,,20,1.2,15,24,50,FALSE,,,FALSE
https://doi.org/10.1007/978-981-19-9267-4_74,PVDF,FALSE,DMF,"[{""solventName"": ""DMF"", ""weight"": null, ""weightUnit"": ""gram"", ""volumeRatio"": 100.0, ""volumeRatioUnit"": ""v/v""}]",15,wt%,Single Needle,,Flat,,20,1.4,15,24,50,FALSE,,,FALSE
https://doi.org/10.3390/nano12060962,PVDF,TRUE,DMF-ACETONE,"[{""solventName"": ""DMF"", ""weight"": null, ""weightUnit"": ""gram"", ""volumeRatio"": 66.67, ""volumeRatioUnit"": ""v/v""}, {""solventName"": ""ACETONE"", ""weight"": null, ""weightUnit"": ""gram"", ""volumeRatio"": 33.33, ""volumeRatioUnit"": ""v/v""}]",14.77,wt%,Single Needle,,Flat,,10,1,15,20,45,FALSE,,,FALSE
https://doi.org/10.3390/nano12060962,PVDF,TRUE,DMF-ACETONE,"[{""solventName"": ""DMF"", ""weight"": null, ""weightUnit"": ""gram"", ""volumeRatio"": 50.0, ""volumeRatioUnit"": ""v/v""}, {""solventName"": ""ACETONE"", ""weight"": null, ""weightUnit"": ""gram"", ""volumeRatio"": 50.0, ""volumeRatioUnit"": ""v/v""}]",14.28,wt%,Single Needle,,Flat,,10,1,15,20,45,FALSE,,,FALSE
https://doi.org/10.3390/nano12060962,PVDF,TRUE,DMSO-ACETONE,"[{""solventName"": ""DMSO"", ""weight"": null, ""weightUnit"": ""gram"", ""volumeRatio"": 66.67, ""volumeRatioUnit"": ""v/v""}, {""solventName"": ""ACETONE"", ""weight"": null, ""weightUnit"": ""gram"", ""volumeRatio"": 33.33, ""volumeRatioUnit"": ""v/v""}]",16.15,wt%,Single Needle,,Flat,,10,1,15,20,45,TRUE,992,,FALSE
https://doi.org/10.3390/nano12060962,PVDF,TRUE,DMSO-ACETONE,"[{""solventName"": ""DMSO"", ""weight"": null, ""weightUnit"": ""gram"", ""volumeRatio"": 50.0, ""volumeRatioUnit"": ""v/v""}, {""solventName"": ""ACETONE"", ""weight"": null, ""weightUnit"": ""gram"", ""volumeRatio"": 50.0, ""volumeRatioUnit"": ""v/v""}]",15.21,wt%,Single Needle,,Flat,,10,1,15,20,45,TRUE,817,,FALSE
https://doi.org/10.3390/nano12060962,PVDF,TRUE,DMSO-ACETONE,"[{""solventName"": ""DMSO"", ""weight"": null, ""weightUnit"": ""gram"", ""volumeRatio"": 40.0, ""volumeRatioUnit"": ""v/v""}, {""solventName"": ""ACETONE"", ""weight"": null, ""weightUnit"": ""gram"", ""volumeRatio"": 60.0, ""volumeRatioUnit"": ""v/v""}]",14.71,wt%,Single Needle,,Flat,,10,1,15,20,45,TRUE,602,,FALSE
https://doi.org/10.3390/nano12060962,PVDF,TRUE,DMSO-ACETONE,"[{""solventName"": ""DMSO"", ""weight"": null, ""weightUnit"": ""gram"", ""volumeRatio"": 40.0, ""volumeRatioUnit"": ""v/v""}, {""solventName"": ""ACETONE"", ""weight"": null, ""weightUnit"": ""gram"", ""volumeRatio"": 60.0, ""volumeRatioUnit"": ""v/v""}]",16.15,wt%,Single Needle,,Flat,,10,0.5,15,20,45,TRUE,658,,FALSE
https://doi.org/10.3390/nano12060962,PVDF,TRUE,DMSO-ACETONE,"[{""solventName"": ""DMSO"", ""weight"": null, ""weightUnit"": ""gram"", ""volumeRatio"": 40.0, ""volumeRatioUnit"": ""v/v""}, {""solventName"": ""ACETONE"", ""weight"": null, ""weightUnit"": ""gram"", ""volumeRatio"": 60.0, ""volumeRatioUnit"": ""v/v""}]",16.15,wt%,Single Needle,,Flat,,10,0.5,30,20,45,TRUE,822,,FALSE
https://doi.org/10.3390/nano12060962,PVDF,TRUE,DMSO-ACETONE,"[{""solventName"": ""DMSO"", ""weight"": null, ""weightUnit"": ""gram"", ""volumeRatio"": 40.0, ""volumeRatioUnit"": ""v/v""}, {""solventName"": ""ACETONE"", ""weight"": null, ""weightUnit"": ""gram"", ""volumeRatio"": 60.0, ""volumeRatioUnit"": ""v/v""}]",16.15,wt%,Single Needle,,Flat,,20,0.5,30,20,45,TRUE,734,,FALSE
https://doi.org/10.1007/s11814-009-0309-1,PVA,FALSE,WATER,"[{""solventName"": ""WATER"", ""weight"": null, ""weightUnit"": ""gram"", ""volumeRatio"": 100.0, ""volumeRatioUnit"": ""v/v""}]",8,wt%,Single Needle,,Flat,,15,0.2,10,20,45,TRUE,232.62,26.6,FALSE
https://doi.org/10.1007/s11814-009-0309-1,PVA,FALSE,WATER,"[{""solventName"": ""WATER"", ""weight"": null, ""weightUnit"": ""gram"", ""volumeRatio"": 100.0, ""volumeRatioUnit"": ""v/v""}]",8,wt%,Single Needle,,Flat,,15,0.3,10,20,45,TRUE,235.5,24.52,FALSE
https://doi.org/10.1007/s11814-009-0309-1,PVA,FALSE,WATER,"[{""solventName"": ""WATER"", ""weight"": null, ""weightUnit"": ""gram"", ""volumeRatio"": 100.0, ""volumeRatioUnit"": ""v/v""}]",8,wt%,Single Needle,,Flat,,15,0.4,10,20,45,TRUE,252.02,25.89,FALSE
https://doi.org/10.1007/s11814-009-0309-1,PVA,FALSE,WATER,"[{""solventName"": ""WATER"", ""weight"": null, ""weightUnit"": ""gram"", ""volumeRatio"": 100.0, ""volumeRatioUnit"": ""v/v""}]",8,wt%,Single Needle,,Flat,,20,0.2,10,20,45,TRUE,236.84,37.3,FALSE
https://doi.org/10.1007/s11814-009-0309-1,PVA,FALSE,WATER,"[{""solventName"": ""WATER"", ""weight"": null, ""weightUnit"": ""gram"", ""volumeRatio"": 100.0, ""volumeRatioUnit"": ""v/v""}]",8,wt%,Single Needle,,Flat,,20,0.3,10,20,45,TRUE,232.08,30.22,FALSE
https://doi.org/10.1007/s11814-009-0309-1,PVA,FALSE,WATER,"[{""solventName"": ""WATER"", ""weight"": null, ""weightUnit"": ""gram"", ""volumeRatio"": 100.0, ""volumeRatioUnit"": ""v/v""}]",8,wt%,Single Needle,,Flat,,20,0.4,10,20,45,TRUE,249.21,34.49,FALSE
https://doi.org/10.1007/s11814-009-0309-1,PVA,FALSE,WATER,"[{""solventName"": ""WATER"", ""weight"": null, ""weightUnit"": ""gram"", ""volumeRatio"": 100.0, ""volumeRatioUnit"": ""v/v""}]",8,wt%,Single Needle,,Flat,,25,0.2,10,20,45,TRUE,196.05,34.76,FALSE
https://doi.org/10.1007/s11814-009-0309-1,PVA,FALSE,WATER,"[{""solventName"": ""WATER"", ""weight"": null, ""weightUnit"": ""gram"", ""volumeRatio"": 100.0, ""volumeRatioUnit"": ""v/v""}]",8,wt%,Single Needle,,Flat,,25,0.3,10,20,45,TRUE,201.38,35.15,FALSE
https://doi.org/10.1007/s11814-009-0309-1,PVA,FALSE,WATER,"[{""solventName"": ""WATER"", ""weight"": null, ""weightUnit"": ""gram"", ""volumeRatio"": 100.0, ""volumeRatioUnit"": ""v/v""}]",8,wt%,Single Needle,,Flat,,25,0.4,10,20,45,TRUE,215,39,FALSE
https://doi.org/10.1007/s11814-009-0309-1,PVA,FALSE,WATER,"[{""solventName"": ""WATER"", ""weight"": null, ""weightUnit"": ""gram"", ""volumeRatio"": 100.0, ""volumeRatioUnit"": ""v/v""}]",8,wt%,Single Needle,,Flat,,15,0.2,15,20,45,TRUE,221.1,28.88,FALSE
https://doi.org/10.1007/s11814-009-0309-1,PVA,FALSE,WATER,"[{""solventName"": ""WATER"", ""weight"": null, ""weightUnit"": ""gram"", ""volumeRatio"": 100.0, ""volumeRatioUnit"": ""v/v""}]",8,wt%,Single Needle,,Flat,,15,0.3,15,20,45,TRUE,238.63,20.17,FALSE
https://doi.org/10.1007/s11814-009-0309-1,PVA,FALSE,WATER,"[{""solventName"": ""WATER"", ""weight"": null, ""weightUnit"": ""gram"", ""volumeRatio"": 100.0, ""volumeRatioUnit"": ""v/v""}]",8,wt%,Single Needle,,Flat,,15,0.4,15,20,45,TRUE,242.32,21.99,FALSE
https://doi.org/10.1007/s11814-009-0309-1,PVA,FALSE,WATER,"[{""solventName"": ""WATER"", ""weight"": null, ""weightUnit"": ""gram"", ""volumeRatio"": 100.0, ""volumeRatioUnit"": ""v/v""}]",8,wt%,Single Needle,,Flat,,20,0.2,15,20,45,TRUE,219.76,36.19,FALSE
https://doi.org/10.1007/s11814-009-0309-1,PVA,FALSE,WATER,"[{""solventName"": ""WATER"", ""weight"": null, ""weightUnit"": ""gram"", ""volumeRatio"": 100.0, ""volumeRatioUnit"": ""v/v""}]",8,wt%,Single Needle,,Flat,,20,0.3,15,20,45,TRUE,228.56,28.29,FALSE
https://doi.org/10.1007/s11814-009-0309-1,PVA,FALSE,WATER,"[{""solventName"": ""WATER"", ""weight"": null, ""weightUnit"": ""gram"", ""volumeRatio"": 100.0, ""volumeRatioUnit"": ""v/v""}]",8,wt%,Single Needle,,Flat,,20,0.4,15,20,45,TRUE,242.01,28.3,FALSE
https://doi.org/10.1007/s11814-009-0309-1,PVA,FALSE,WATER,"[{""solventName"": ""WATER"", ""weight"": null, ""weightUnit"": ""gram"", ""volumeRatio"": 100.0, ""volumeRatioUnit"": ""v/v""}]",8,wt%,Single Needle,,Flat,,25,0.2,15,20,45,TRUE,202.62,33.22,FALSE
https://doi.org/10.1007/s11814-009-0309-1,PVA,FALSE,WATER,"[{""solventName"": ""WATER"", ""weight"": null, ""weightUnit"": ""gram"", ""volumeRatio"": 100.0, ""volumeRatioUnit"": ""v/v""}]",8,wt%,Single Needle,,Flat,,25,0.3,15,20,45,TRUE,208.21,37.14,FALSE
https://doi.org/10.1007/s11814-009-0309-1,PVA,FALSE,WATER,"[{""solventName"": ""WATER"", ""weight"": null, ""weightUnit"": ""gram"", ""volumeRatio"": 100.0, ""volumeRatioUnit"": ""v/v""}]",8,wt%,Single Needle,,Flat,,25,0.4,15,20,45,TRUE,213.66,34.84,FALSE
https://doi.org/10.1007/s11814-009-0309-1,PVA,FALSE,WATER,"[{""solventName"": ""WATER"", ""weight"": null, ""weightUnit"": ""gram"", ""volumeRatio"": 100.0, ""volumeRatioUnit"": ""v/v""}]",8,wt%,Single Needle,,Flat,,15,0.2,20,20,45,TRUE,196.63,30.69,FALSE
https://doi.org/10.1007/s11814-009-0309-1,PVA,FALSE,WATER,"[{""solventName"": ""WATER"", ""weight"": null, ""weightUnit"": ""gram"", ""volumeRatio"": 100.0, ""volumeRatioUnit"": ""v/v""}]",8,wt%,Single Needle,,Flat,,15,0.3,20,20,45,TRUE,197.73,24.55,FALSE
https://doi.org/10.1007/s11814-009-0309-1,PVA,FALSE,WATER,"[{""solventName"": ""WATER"", ""weight"": null, ""weightUnit"": ""gram"", ""volumeRatio"": 100.0, ""volumeRatioUnit"": ""v/v""}]",8,wt%,Single Needle,,Flat,,15,0.4,20,20,45,TRUE,206.28,22.11,FALSE
https://doi.org/10.1007/s11814-009-0309-1,PVA,FALSE,WATER,"[{""solventName"": ""WATER"", ""weight"": null, ""weightUnit"": ""gram"", ""volumeRatio"": 100.0, ""volumeRatioUnit"": ""v/v""}]",8,wt%,Single Needle,,Flat,,20,0.2,20,20,45,TRUE,206.69,31.56,FALSE
https://doi.org/10.1007/s11814-009-0309-1,PVA,FALSE,WATER,"[{""solventName"": ""WATER"", ""weight"": null, ""weightUnit"": ""gram"", ""volumeRatio"": 100.0, ""volumeRatioUnit"": ""v/v""}]",8,wt%,Single Needle,,Flat,,20,0.3,20,20,45,TRUE,224.38,27.41,FALSE
https://doi.org/10.1007/s11814-009-0309-1,PVA,FALSE,WATER,"[{""solventName"": ""WATER"", ""weight"": null, ""weightUnit"": ""gram"", ""volumeRatio"": 100.0, ""volumeRatioUnit"": ""v/v""}]",8,wt%,Single Needle,,Flat,,20,0.4,20,20,45,TRUE,242.06,26.51,FALSE
https://doi.org/10.1007/s11814-009-0309-1,PVA,FALSE,WATER,"[{""solventName"": ""WATER"", ""weight"": null, ""weightUnit"": ""gram"", ""volumeRatio"": 100.0, ""volumeRatioUnit"": ""v/v""}]",8,wt%,Single Needle,,Flat,,25,0.2,20,20,45,TRUE,205.25,40.32,FALSE
https://doi.org/10.1007/s11814-009-0309-1,PVA,FALSE,WATER,"[{""solventName"": ""WATER"", ""weight"": null, ""weightUnit"": ""gram"", ""volumeRatio"": 100.0, ""volumeRatioUnit"": ""v/v""}]",8,wt%,Single Needle,,Flat,,25,0.3,20,20,45,TRUE,215.7,30.54,FALSE
https://doi.org/10.1007/s11814-009-0309-1,PVA,FALSE,WATER,"[{""solventName"": ""WATER"", ""weight"": null, ""weightUnit"": ""gram"", ""volumeRatio"": 100.0, ""volumeRatioUnit"": ""v/v""}]",8,wt%,Single Needle,,Flat,,25,0.4,20,20,45,TRUE,231.34,32.4,FALSE
https://doi.org/10.1007/s11814-009-0309-1,PVA,FALSE,WATER,"[{""solventName"": ""WATER"", ""weight"": null, ""weightUnit"": ""gram"", ""volumeRatio"": 100.0, ""volumeRatioUnit"": ""v/v""}]",10,wt%,Single Needle,,Flat,,15,0.2,10,20,45,TRUE,269.91,30.35,FALSE
https://doi.org/10.1007/s11814-009-0309-1,PVA,FALSE,WATER,"[{""solventName"": ""WATER"", ""weight"": null, ""weightUnit"": ""gram"", ""volumeRatio"": 100.0, ""volumeRatioUnit"": ""v/v""}]",10,wt%,Single Needle,,Flat,,15,0.3,10,20,45,TRUE,270.05,28.88,FALSE
https://doi.org/10.1007/s11814-009-0309-1,PVA,FALSE,WATER,"[{""solventName"": ""WATER"", ""weight"": null, ""weightUnit"": ""gram"", ""volumeRatio"": 100.0, ""volumeRatioUnit"": ""v/v""}]",10,wt%,Single Needle,,Flat,,15,0.4,10,20,45,TRUE,291.99,33.98,FALSE
https://doi.org/10.1007/s11814-009-0309-1,PVA,FALSE,WATER,"[{""solventName"": ""WATER"", ""weight"": null, ""weightUnit"": ""gram"", ""volumeRatio"": 100.0, ""volumeRatioUnit"": ""v/v""}]",10,wt%,Single Needle,,Flat,,20,0.2,10,20,45,TRUE,256.11,38.54,FALSE
https://doi.org/10.1007/s11814-009-0309-1,PVA,FALSE,WATER,"[{""solventName"": ""WATER"", ""weight"": null, ""weightUnit"": ""gram"", ""volumeRatio"": 100.0, ""volumeRatioUnit"": ""v/v""}]",10,wt%,Single Needle,,Flat,,20,0.3,10,20,45,TRUE,264.86,35.7,FALSE
https://doi.org/10.1007/s11814-009-0309-1,PVA,FALSE,WATER,"[{""solventName"": ""WATER"", ""weight"": null, ""weightUnit"": ""gram"", ""volumeRatio"": 100.0, ""volumeRatioUnit"": ""v/v""}]",10,wt%,Single Needle,,Flat,,20,0.4,10,20,45,TRUE,278.34,49.13,FALSE
https://doi.org/10.1007/s11814-009-0309-1,PVA,FALSE,WATER,"[{""solventName"": ""WATER"", ""weight"": null, ""weightUnit"": ""gram"", ""volumeRatio"": 100.0, ""volumeRatioUnit"": ""v/v""}]",10,wt%,Single Needle,,Flat,,25,0.2,10,20,45,TRUE,228.21,42.33,FALSE
https://doi.org/10.1007/s11814-009-0309-1,PVA,FALSE,WATER,"[{""solventName"": ""WATER"", ""weight"": null, ""weightUnit"": ""gram"", ""volumeRatio"": 100.0, ""volumeRatioUnit"": ""v/v""}]",10,wt%,Single Needle,,Flat,,25,0.3,10,20,45,TRUE,239.28,40.3,FALSE
https://doi.org/10.1007/s11814-009-0309-1,PVA,FALSE,WATER,"[{""solventName"": ""WATER"", ""weight"": null, ""weightUnit"": ""gram"", ""volumeRatio"": 100.0, ""volumeRatioUnit"": ""v/v""}]",10,wt%,Single Needle,,Flat,,25,0.4,10,20,45,TRUE,238.74,46.57,FALSE
https://doi.org/10.1007/s11814-009-0309-1,PVA,FALSE,WATER,"[{""solventName"": ""WATER"", ""weight"": null, ""weightUnit"": ""gram"", ""volumeRatio"": 100.0, ""volumeRatioUnit"": ""v/v""}]",10,wt%,Single Needle,,Flat,,15,0.2,15,20,45,TRUE,263.67,34.16,FALSE
https://doi.org/10.1007/s11814-009-0309-1,PVA,FALSE,WATER,"[{""solventName"": ""WATER"", ""weight"": null, ""weightUnit"": ""gram"", ""volumeRatio"": 100.0, ""volumeRatioUnit"": ""v/v""}]",10,wt%,Single Needle,,Flat,,15,0.3,15,20,45,TRUE,269.29,31.54,FALSE
https://doi.org/10.1007/s11814-009-0309-1,PVA,FALSE,WATER,"[{""solventName"": ""WATER"", ""weight"": null, ""weightUnit"": ""gram"", ""volumeRatio"": 100.0, ""volumeRatioUnit"": ""v/v""}]",10,wt%,Single Needle,,Flat,,15,0.4,15,20,45,TRUE,277.71,29.4,FALSE
https://doi.org/10.1007/s11814-009-0309-1,PVA,FALSE,WATER,"[{""solventName"": ""WATER"", ""weight"": null, ""weightUnit"": ""gram"", ""volumeRatio"": 100.0, ""volumeRatioUnit"": ""v/v""}]",10,wt%,Single Needle,,Flat,,20,0.2,15,20,45,TRUE,284.2,38.18,FALSE
https://doi.org/10.1007/s11814-009-0309-1,PVA,FALSE,WATER,"[{""solventName"": ""WATER"", ""weight"": null, ""weightUnit"": ""gram"", ""volumeRatio"": 100.0, ""volumeRatioUnit"": ""v/v""}]",10,wt%,Single Needle,,Flat,,20,0.3,15,20,45,TRUE,281.82,36.27,FALSE
https://doi.org/10.1007/s11814-009-0309-1,PVA,FALSE,WATER,"[{""solventName"": ""WATER"", ""weight"": null, ""weightUnit"": ""gram"", ""volumeRatio"": 100.0, ""volumeRatioUnit"": ""v/v""}]",10,wt%,Single Needle,,Flat,,20,0.4,15,20,45,TRUE,282.39,42.07,FALSE
https://doi.org/10.1007/s11814-009-0309-1,PVA,FALSE,WATER,"[{""solventName"": ""WATER"", ""weight"": null, ""weightUnit"": ""gram"", ""volumeRatio"": 100.0, ""volumeRatioUnit"": ""v/v""}]",10,wt%,Single Needle,,Flat,,25,0.2,15,20,45,TRUE,249.42,40.79,FALSE
https://doi.org/10.1007/s11814-009-0309-1,PVA,FALSE,WATER,"[{""solventName"": ""WATER"", ""weight"": null, ""weightUnit"": ""gram"", ""volumeRatio"": 100.0, ""volumeRatioUnit"": ""v/v""}]",10,wt%,Single Needle,,Flat,,25,0.3,15,20,45,TRUE,278.22,46.15,FALSE
https://doi.org/10.1007/s11814-009-0309-1,PVA,FALSE,WATER,"[{""solventName"": ""WATER"", ""weight"": null, ""weightUnit"": ""gram"", ""volumeRatio"": 100.0, ""volumeRatioUnit"": ""v/v""}]",10,wt%,Single Needle,,Flat,,25,0.4,15,20,45,TRUE,286.96,51.16,FALSE
https://doi.org/10.1007/s11814-009-0309-1,PVA,FALSE,WATER,"[{""solventName"": ""WATER"", ""weight"": null, ""weightUnit"": ""gram"", ""volumeRatio"": 100.0, ""volumeRatioUnit"": ""v/v""}]",10,wt%,Single Needle,,Flat,,15,0.2,20,20,45,TRUE,239.45,27.98,FALSE
https://doi.org/10.1007/s11814-009-0309-1,PVA,FALSE,WATER,"[{""solventName"": ""WATER"", ""weight"": null, ""weightUnit"": ""gram"", ""volumeRatio"": 100.0, ""volumeRatioUnit"": ""v/v""}]",10,wt%,Single Needle,,Flat,,15,0.3,20,20,45,TRUE,244.04,27.43,FALSE
https://doi.org/10.1007/s11814-009-0309-1,PVA,FALSE,WATER,"[{""solventName"": ""WATER"", ""weight"": null, ""weightUnit"": ""gram"", ""volumeRatio"": 100.0, ""volumeRatioUnit"": ""v/v""}]",10,wt%,Single Needle,,Flat,,15,0.4,20,20,45,TRUE,251.58,27.26,FALSE
https://doi.org/10.1007/s11814-009-0309-1,PVA,FALSE,WATER,"[{""solventName"": ""WATER"", ""weight"": null, ""weightUnit"": ""gram"", ""volumeRatio"": 100.0, ""volumeRatioUnit"": ""v/v""}]",10,wt%,Single Needle,,Flat,,20,0.2,20,20,45,TRUE,285.67,35.62,FALSE
https://doi.org/10.1007/s11814-009-0309-1,PVA,FALSE,WATER,"[{""solventName"": ""WATER"", ""weight"": null, ""weightUnit"": ""gram"", ""volumeRatio"": 100.0, ""volumeRatioUnit"": ""v/v""}]",10,wt%,Single Needle,,Flat,,20,0.3,20,20,45,TRUE,273.05,30.74,FALSE
https://doi.org/10.1007/s11814-009-0309-1,PVA,FALSE,WATER,"[{""solventName"": ""WATER"", ""weight"": null, ""weightUnit"": ""gram"", ""volumeRatio"": 100.0, ""volumeRatioUnit"": ""v/v""}]",10,wt%,Single Needle,,Flat,,20,0.4,20,20,45,TRUE,280.62,34.66,FALSE
https://doi.org/10.1007/s11814-009-0309-1,PVA,FALSE,WATER,"[{""solventName"": ""WATER"", ""weight"": null, ""weightUnit"": ""gram"", ""volumeRatio"": 100.0, ""volumeRatioUnit"": ""v/v""}]",10,wt%,Single Needle,,Flat,,25,0.2,20,20,45,TRUE,278.1,40.79,FALSE
https://doi.org/10.1007/s11814-009-0309-1,PVA,FALSE,WATER,"[{""solventName"": ""WATER"", ""weight"": null, ""weightUnit"": ""gram"", ""volumeRatio"": 100.0, ""volumeRatioUnit"": ""v/v""}]",10,wt%,Single Needle,,Flat,,25,0.3,20,20,45,TRUE,280.95,44.58,FALSE
https://doi.org/10.1007/s11814-009-0309-1,PVA,FALSE,WATER,"[{""solventName"": ""WATER"", ""weight"": null, ""weightUnit"": ""gram"", ""volumeRatio"": 100.0, ""volumeRatioUnit"": ""v/v""}]",10,wt%,Single Needle,,Flat,,25,0.4,20,20,45,TRUE,306.28,44.04,FALSE
https://doi.org/10.1007/s11814-009-0309-1,PVA,FALSE,WATER,"[{""solventName"": ""WATER"", ""weight"": null, ""weightUnit"": ""gram"", ""volumeRatio"": 100.0, ""volumeRatioUnit"": ""v/v""}]",12,wt%,Single Needle,,Flat,,15,0.2,10,20,45,TRUE,286.23,27.12,FALSE
https://doi.org/10.1007/s11814-009-0309-1,PVA,FALSE,WATER,"[{""solventName"": ""WATER"", ""weight"": null, ""weightUnit"": ""gram"", ""volumeRatio"": 100.0, ""volumeRatioUnit"": ""v/v""}]",12,wt%,Single Needle,,Flat,,15,0.3,10,20,45,TRUE,295.6,32.91,FALSE
https://doi.org/10.1007/s11814-009-0309-1,PVA,FALSE,WATER,"[{""solventName"": ""WATER"", ""weight"": null, ""weightUnit"": ""gram"", ""volumeRatio"": 100.0, ""volumeRatioUnit"": ""v/v""}]",12,wt%,Single Needle,,Flat,,15,0.4,10,20,45,TRUE,293.41,40.48,FALSE
https://doi.org/10.1007/s11814-009-0309-1,PVA,FALSE,WATER,"[{""solventName"": ""WATER"", ""weight"": null, ""weightUnit"": ""gram"", ""volumeRatio"": 100.0, ""volumeRatioUnit"": ""v/v""}]",12,wt%,Single Needle,,Flat,,20,0.2,10,20,45,TRUE,271.2,34.86,FALSE
https://doi.org/10.1007/s11814-009-0309-1,PVA,FALSE,WATER,"[{""solventName"": ""WATER"", ""weight"": null, ""weightUnit"": ""gram"", ""volumeRatio"": 100.0, ""volumeRatioUnit"": ""v/v""}]",12,wt%,Single Needle,,Flat,,20,0.3,10,20,45,TRUE,291.89,42.78,FALSE
https://doi.org/10.1007/s11814-009-0309-1,PVA,FALSE,WATER,"[{""solventName"": ""WATER"", ""weight"": null, ""weightUnit"": ""gram"", ""volumeRatio"": 100.0, ""volumeRatioUnit"": ""v/v""}]",12,wt%,Single Needle,,Flat,,20,0.4,10,20,45,TRUE,295.93,49.43,FALSE
https://doi.org/10.1007/s11814-009-0309-1,PVA,FALSE,WATER,"[{""solventName"": ""WATER"", ""weight"": null, ""weightUnit"": ""gram"", ""volumeRatio"": 100.0, ""volumeRatioUnit"": ""v/v""}]",12,wt%,Single Needle,,Flat,,25,0.2,10,20,45,TRUE,234.13,39.31,FALSE
https://doi.org/10.1007/s11814-009-0309-1,PVA,FALSE,WATER,"[{""solventName"": ""WATER"", ""weight"": null, ""weightUnit"": ""gram"", ""volumeRatio"": 100.0, ""volumeRatioUnit"": ""v/v""}]",12,wt%,Single Needle,,Flat,,25,0.3,10,20,45,TRUE,247.65,48.6,FALSE
https://doi.org/10.1007/s11814-009-0309-1,PVA,FALSE,WATER,"[{""solventName"": ""WATER"", ""weight"": null, ""weightUnit"": ""gram"", ""volumeRatio"": 100.0, ""volumeRatioUnit"": ""v/v""}]",12,wt%,Single Needle,,Flat,,25,0.4,10,20,45,TRUE,247.13,59.02,FALSE
https://doi.org/10.1007/s11814-009-0309-1,PVA,FALSE,WATER,"[{""solventName"": ""WATER"", ""weight"": null, ""weightUnit"": ""gram"", ""volumeRatio"": 100.0, ""volumeRatioUnit"": ""v/v""}]",12,wt%,Single Needle,,Flat,,15,0.2,15,20,45,TRUE,271.93,33.05,FALSE
https://doi.org/10.1007/s11814-009-0309-1,PVA,FALSE,WATER,"[{""solventName"": ""WATER"", ""weight"": null, ""weightUnit"": ""gram"", ""volumeRatio"": 100.0, ""volumeRatioUnit"": ""v/v""}]",12,wt%,Single Needle,,Flat,,15,0.3,15,20,45,TRUE,297.65,26.75,FALSE
https://doi.org/10.1007/s11814-009-0309-1,PVA,FALSE,WATER,"[{""solventName"": ""WATER"", ""weight"": null, ""weightUnit"": ""gram"", ""volumeRatio"": 100.0, ""volumeRatioUnit"": ""v/v""}]",12,wt%,Single Needle,,Flat,,15,0.4,15,20,45,TRUE,296.79,39.84,FALSE
https://doi.org/10.1007/s11814-009-0309-1,PVA,FALSE,WATER,"[{""solventName"": ""WATER"", ""weight"": null, ""weightUnit"": ""gram"", ""volumeRatio"": 100.0, ""volumeRatioUnit"": ""v/v""}]",12,wt%,Single Needle,,Flat,,20,0.2,15,20,45,TRUE,297.94,38.82,FALSE
https://doi.org/10.1007/s11814-009-0309-1,PVA,FALSE,WATER,"[{""solventName"": ""WATER"", ""weight"": null, ""weightUnit"": ""gram"", ""volumeRatio"": 100.0, ""volumeRatioUnit"": ""v/v""}]",12,wt%,Single Needle,,Flat,,20,0.3,15,20,45,TRUE,310.06,36.84,FALSE
https://doi.org/10.1007/s11814-009-0309-1,PVA,FALSE,WATER,"[{""solventName"": ""WATER"", ""weight"": null, ""weightUnit"": ""gram"", ""volumeRatio"": 100.0, ""volumeRatioUnit"": ""v/v""}]",12,wt%,Single Needle,,Flat,,20,0.4,15,20,45,TRUE,312.15,41.69,FALSE
https://doi.org/10.1007/s11814-009-0309-1,PVA,FALSE,WATER,"[{""solventName"": ""WATER"", ""weight"": null, ""weightUnit"": ""gram"", ""volumeRatio"": 100.0, ""volumeRatioUnit"": ""v/v""}]",12,wt%,Single Needle,,Flat,,25,0.2,15,20,45,TRUE,272.24,39.55,FALSE
https://doi.org/10.1007/s11814-009-0309-1,PVA,FALSE,WATER,"[{""solventName"": ""WATER"", ""weight"": null, ""weightUnit"": ""gram"", ""volumeRatio"": 100.0, ""volumeRatioUnit"": ""v/v""}]",12,wt%,Single Needle,,Flat,,25,0.3,15,20,45,TRUE,282.04,42.35,FALSE
https://doi.org/10.1007/s11814-009-0309-1,PVA,FALSE,WATER,"[{""solventName"": ""WATER"", ""weight"": null, ""weightUnit"": ""gram"", ""volumeRatio"": 100.0, ""volumeRatioUnit"": ""v/v""}]",12,wt%,Single Needle,,Flat,,25,0.4,15,20,45,TRUE,288,51.72,FALSE
https://doi.org/10.1007/s11814-009-0309-1,PVA,FALSE,WATER,"[{""solventName"": ""WATER"", ""weight"": null, ""weightUnit"": ""gram"", ""volumeRatio"": 100.0, ""volumeRatioUnit"": ""v/v""}]",12,wt%,Single Needle,,Flat,,15,0.2,20,20,45,TRUE,259.63,34.63,FALSE
https://doi.org/10.1007/s11814-009-0309-1,PVA,FALSE,WATER,"[{""solventName"": ""WATER"", ""weight"": null, ""weightUnit"": ""gram"", ""volumeRatio"": 100.0, ""volumeRatioUnit"": ""v/v""}]",12,wt%,Single Needle,,Flat,,15,0.3,20,20,45,TRUE,278.4,25.35,FALSE
https://doi.org/10.1007/s11814-009-0309-1,PVA,FALSE,WATER,"[{""solventName"": ""WATER"", ""weight"": null, ""weightUnit"": ""gram"", ""volumeRatio"": 100.0, ""volumeRatioUnit"": ""v/v""}]",12,wt%,Single Needle,,Flat,,15,0.4,20,20,45,TRUE,279.25,27.25,FALSE
https://doi.org/10.1007/s11814-009-0309-1,PVA,FALSE,WATER,"[{""solventName"": ""WATER"", ""weight"": null, ""weightUnit"": ""gram"", ""volumeRatio"": 100.0, ""volumeRatioUnit"": ""v/v""}]",12,wt%,Single Needle,,Flat,,20,0.2,20,20,45,TRUE,307.42,42.25,FALSE
https://doi.org/10.1007/s11814-009-0309-1,PVA,FALSE,WATER,"[{""solventName"": ""WATER"", ""weight"": null, ""weightUnit"": ""gram"", ""volumeRatio"": 100.0, ""volumeRatioUnit"": ""v/v""}]",12,wt%,Single Needle,,Flat,,20,0.3,20,20,45,TRUE,327.77,35.71,FALSE
https://doi.org/10.1007/s11814-009-0309-1,PVA,FALSE,WATER,"[{""solventName"": ""WATER"", ""weight"": null, ""weightUnit"": ""gram"", ""volumeRatio"": 100.0, ""volumeRatioUnit"": ""v/v""}]",12,wt%,Single Needle,,Flat,,20,0.4,20,20,45,TRUE,337.88,45.16,FALSE
https://doi.org/10.1007/s11814-009-0309-1,PVA,FALSE,WATER,"[{""solventName"": ""WATER"", ""weight"": null, ""weightUnit"": ""gram"", ""volumeRatio"": 100.0, ""volumeRatioUnit"": ""v/v""}]",12,wt%,Single Needle,,Flat,,25,0.2,20,20,45,TRUE,321.78,46.21,FALSE
https://doi.org/10.1007/s11814-009-0309-1,PVA,FALSE,WATER,"[{""solventName"": ""WATER"", ""weight"": null, ""weightUnit"": ""gram"", ""volumeRatio"": 100.0, ""volumeRatioUnit"": ""v/v""}]",12,wt%,Single Needle,,Flat,,25,0.3,20,20,45,TRUE,334.54,40.68,FALSE
https://doi.org/10.1007/s11814-009-0309-1,PVA,FALSE,WATER,"[{""solventName"": ""WATER"", ""weight"": null, ""weightUnit"": ""gram"", ""volumeRatio"": 100.0, ""volumeRatioUnit"": ""v/v""}]",12,wt%,Single Needle,,Flat,,25,0.4,20,20,45,TRUE,342.45,47.94,FALSE
https://doi.org/10.1007/s11814-009-0309-1,PVA,FALSE,WATER,"[{""solventName"": ""WATER"", ""weight"": null, ""weightUnit"": ""gram"", ""volumeRatio"": 100.0, ""volumeRatioUnit"": ""v/v""}]",9,wt%,Single Needle,,Flat,,15,0.3,20,20,45,TRUE,216.53,24.25,FALSE
https://doi.org/10.1007/s11814-009-0309-1,PVA,FALSE,WATER,"[{""solventName"": ""WATER"", ""weight"": null, ""weightUnit"": ""gram"", ""volumeRatio"": 100.0, ""volumeRatioUnit"": ""v/v""}]",10,wt%,Single Needle,,Flat,,15,0.3,12.5,20,45,TRUE,259.61,25.67,FALSE
https://doi.org/10.1007/s11814-009-0309-1,PVA,FALSE,WATER,"[{""solventName"": ""WATER"", ""weight"": null, ""weightUnit"": ""gram"", ""volumeRatio"": 100.0, ""volumeRatioUnit"": ""v/v""}]",10,wt%,Single Needle,,Flat,,22.5,0.3,20,20,45,TRUE,300.27,35.71,FALSE
https://doi.org/10.1007/s11814-009-0309-1,PVA,FALSE,WATER,"[{""solventName"": ""WATER"", ""weight"": null, ""weightUnit"": ""gram"", ""volumeRatio"": 100.0, ""volumeRatioUnit"": ""v/v""}]",10,wt%,Single Needle,,Flat,,15,0.25,20,20,45,TRUE,235.04,29.64,FALSE
https://doi.org/10.1007/s11814-009-0309-1,PVA,FALSE,WATER,"[{""solventName"": ""WATER"", ""weight"": null, ""weightUnit"": ""gram"", ""volumeRatio"": 100.0, ""volumeRatioUnit"": ""v/v""}]",9,wt%,Single Needle,,Flat,,15,0.3,12.5,20,45,TRUE,247.57,26.65,FALSE
https://doi.org/10.1007/s11814-009-0309-1,PVA,FALSE,WATER,"[{""solventName"": ""WATER"", ""weight"": null, ""weightUnit"": ""gram"", ""volumeRatio"": 100.0, ""volumeRatioUnit"": ""v/v""}]",9,wt%,Single Needle,,Flat,,22.5,0.3,20,20,45,TRUE,247.16,31.12,FALSE
https://doi.org/10.1007/s11814-009-0309-1,PVA,FALSE,WATER,"[{""solventName"": ""WATER"", ""weight"": null, ""weightUnit"": ""gram"", ""volumeRatio"": 100.0, ""volumeRatioUnit"": ""v/v""}]",9,wt%,Single Needle,,Flat,,15,0.25,20,20,45,TRUE,212.82,30.26,FALSE
https://doi.org/10.1007/s11814-009-0309-1,PVA,FALSE,WATER,"[{""solventName"": ""WATER"", ""weight"": null, ""weightUnit"": ""gram"", ""volumeRatio"": 100.0, ""volumeRatioUnit"": ""v/v""}]",10,wt%,Single Needle,,Flat,,22.5,0.3,12.5,20,45,TRUE,263.7,45.06,FALSE
https://doi.org/10.1007/s11814-009-0309-1,PVA,FALSE,WATER,"[{""solventName"": ""WATER"", ""weight"": null, ""weightUnit"": ""gram"", ""volumeRatio"": 100.0, ""volumeRatioUnit"": ""v/v""}]",10,wt%,Single Needle,,Flat,,15,0.25,12.5,20,45,TRUE,258.26,26.16,FALSE
https://doi.org/10.1007/s11814-009-0309-1,PVA,FALSE,WATER,"[{""solventName"": ""WATER"", ""weight"": null, ""weightUnit"": ""gram"", ""volumeRatio"": 100.0, ""volumeRatioUnit"": ""v/v""}]",10,wt%,Single Needle,,Flat,,22.5,0.25,20,20,45,TRUE,272.03,36.28,FALSE
https://doi.org/10.1007/s11814-009-0309-1,PVA,FALSE,WATER,"[{""solventName"": ""WATER"", ""weight"": null, ""weightUnit"": ""gram"", ""volumeRatio"": 100.0, ""volumeRatioUnit"": ""v/v""}]",9,wt%,Single Needle,,Flat,,22.5,0.3,12.5,20,45,TRUE,235.75,33.16,FALSE
https://doi.org/10.1007/s11814-009-0309-1,PVA,FALSE,WATER,"[{""solventName"": ""WATER"", ""weight"": null, ""weightUnit"": ""gram"", ""volumeRatio"": 100.0, ""volumeRatioUnit"": ""v/v""}]",9,wt%,Single Needle,,Flat,,15,0.25,12.5,20,45,TRUE,244.43,24.87,FALSE
https://doi.org/10.1007/s11814-009-0309-1,PVA,FALSE,WATER,"[{""solventName"": ""WATER"", ""weight"": null, ""weightUnit"": ""gram"", ""volumeRatio"": 100.0, ""volumeRatioUnit"": ""v/v""}]",9,wt%,Single Needle,,Flat,,22.5,0.25,20,20,45,TRUE,252.5,36.01,FALSE
https://doi.org/10.1007/s11814-009-0309-1,PVA,FALSE,WATER,"[{""solventName"": ""WATER"", ""weight"": null, ""weightUnit"": ""gram"", ""volumeRatio"": 100.0, ""volumeRatioUnit"": ""v/v""}]",10,wt%,Single Needle,,Flat,,22.5,0.25,12.5,20,45,TRUE,260.71,42.25,FALSE
https://doi.org/10.1007/s11814-009-0309-1,PVA,FALSE,WATER,"[{""solventName"": ""WATER"", ""weight"": null, ""weightUnit"": ""gram"", ""volumeRatio"": 100.0, ""volumeRatioUnit"": ""v/v""}]",9,wt%,Single Needle,,Flat,,22.5,0.25,12.5,20,45,TRUE,231.97,32.86,FALSE
 https://doi.org/10.1002/app.36726,PAN,FALSE,DMF,"[{""solventName"": ""DMF"", ""weight"": null, ""weightUnit"": ""gram"", ""volumeRatio"": 100.0, ""volumeRatioUnit"": ""v/v""}]",12,w/v%,Single Needle,22,Rolling Drum,100,14,0.24,15,22,43,TRUE,194,17,FALSE
 https://doi.org/10.1002/app.36726,PAN,FALSE,DMF,"[{""solventName"": ""DMF"", ""weight"": null, ""weightUnit"": ""gram"", ""volumeRatio"": 100.0, ""volumeRatioUnit"": ""v/v""}]",10,w/v%,Single Needle,22,Rolling Drum,100,14,0.24,18,22,43,TRUE,138,19,FALSE
 https://doi.org/10.1002/app.36726,PAN,FALSE,DMF,"[{""solventName"": ""DMF"", ""weight"": null, ""weightUnit"": ""gram"", ""volumeRatio"": 100.0, ""volumeRatioUnit"": ""v/v""}]",12,w/v%,Single Needle,22,Rolling Drum,100,16,0.24,18,22,43,TRUE,175,20,FALSE
 https://doi.org/10.1002/app.36726,PAN,FALSE,DMF,"[{""solventName"": ""DMF"", ""weight"": null, ""weightUnit"": ""gram"", ""volumeRatio"": 100.0, ""volumeRatioUnit"": ""v/v""}]",12,w/v%,Single Needle,22,Rolling Drum,100,16,0.24,12,22,43,TRUE,203,21,FALSE
 https://doi.org/10.1002/app.36726,PAN,FALSE,DMF,"[{""solventName"": ""DMF"", ""weight"": null, ""weightUnit"": ""gram"", ""volumeRatio"": 100.0, ""volumeRatioUnit"": ""v/v""}]",14,w/v%,Single Needle,22,Rolling Drum,100,16,0.24,15,22,43,TRUE,236,20,FALSE
 https://doi.org/10.1002/app.36726,PAN,FALSE,DMF,"[{""solventName"": ""DMF"", ""weight"": null, ""weightUnit"": ""gram"", ""volumeRatio"": 100.0, ""volumeRatioUnit"": ""v/v""}]",14,w/v%,Single Needle,22,Rolling Drum,100,14,0.24,12,22,43,TRUE,254,30,FALSE
 https://doi.org/10.1002/app.36726,PAN,FALSE,DMF,"[{""solventName"": ""DMF"", ""weight"": null, ""weightUnit"": ""gram"", ""volumeRatio"": 100.0, ""volumeRatioUnit"": ""v/v""}]",10,w/v%,Single Needle,22,Rolling Drum,100,14,0.24,12,22,43,TRUE,153,21,FALSE
 https://doi.org/10.1002/app.36726,PAN,FALSE,DMF,"[{""solventName"": ""DMF"", ""weight"": null, ""weightUnit"": ""gram"", ""volumeRatio"": 100.0, ""volumeRatioUnit"": ""v/v""}]",12,w/v%,Single Needle,22,Rolling Drum,100,14,0.24,15,22,43,TRUE,197,18,FALSE
 https://doi.org/10.1002/app.36726,PAN,FALSE,DMF,"[{""solventName"": ""DMF"", ""weight"": null, ""weightUnit"": ""gram"", ""volumeRatio"": 100.0, ""volumeRatioUnit"": ""v/v""}]",10,w/v%,Single Needle,22,Rolling Drum,100,12,0.24,15,22,43,TRUE,124,17,FALSE
 https://doi.org/10.1002/app.36726,PAN,FALSE,DMF,"[{""solventName"": ""DMF"", ""weight"": null, ""weightUnit"": ""gram"", ""volumeRatio"": 100.0, ""volumeRatioUnit"": ""v/v""}]",12,w/v%,Single Needle,22,Rolling Drum,100,14,0.24,15,22,43,TRUE,199,18,FALSE
 https://doi.org/10.1002/app.36726,PAN,FALSE,DMF,"[{""solventName"": ""DMF"", ""weight"": null, ""weightUnit"": ""gram"", ""volumeRatio"": 100.0, ""volumeRatioUnit"": ""v/v""}]",10,w/v%,Single Needle,22,Rolling Drum,100,16,0.24,15,22,43,TRUE,161,19,FALSE
 https://doi.org/10.1002/app.36726,PAN,FALSE,DMF,"[{""solventName"": ""DMF"", ""weight"": null, ""weightUnit"": ""gram"", ""volumeRatio"": 100.0, ""volumeRatioUnit"": ""v/v""}]",12,w/v%,Single Needle,22,Rolling Drum,100,12,0.24,18,22,43,TRUE,208,16,FALSE
 https://doi.org/10.1002/app.36726,PAN,FALSE,DMF,"[{""solventName"": ""DMF"", ""weight"": null, ""weightUnit"": ""gram"", ""volumeRatio"": 100.0, ""volumeRatioUnit"": ""v/v""}]",14,w/v%,Single Needle,22,Rolling Drum,100,12,0.24,15,22,43,TRUE,276,31,FALSE
 https://doi.org/10.1002/app.36726,PAN,FALSE,DMF,"[{""solventName"": ""DMF"", ""weight"": null, ""weightUnit"": ""gram"", ""volumeRatio"": 100.0, ""volumeRatioUnit"": ""v/v""}]",12,w/v%,Single Needle,22,Rolling Drum,100,14,0.24,15,22,43,TRUE,198,20,FALSE
 https://doi.org/10.1002/app.36726,PAN,FALSE,DMF,"[{""solventName"": ""DMF"", ""weight"": null, ""weightUnit"": ""gram"", ""volumeRatio"": 100.0, ""volumeRatioUnit"": ""v/v""}]",14,w/v%,Single Needle,22,Rolling Drum,100,14,0.24,18,22,43,TRUE,263,29,FALSE
 https://doi.org/10.1002/app.36726,PAN,FALSE,DMF,"[{""solventName"": ""DMF"", ""weight"": null, ""weightUnit"": ""gram"", ""volumeRatio"": 100.0, ""volumeRatioUnit"": ""v/v""}]",12,w/v%,Single Needle,22,Rolling Drum,100,12,0.24,12,22,43,TRUE,184,17,FALSE
 https://doi.org/10.1002/app.36726,PAN,FALSE,DMF,"[{""solventName"": ""DMF"", ""weight"": null, ""weightUnit"": ""gram"", ""volumeRatio"": 100.0, ""volumeRatioUnit"": ""v/v""}]",12,w/v%,Single Needle,22,Rolling Drum,100,14,0.24,15,22,43,TRUE,193,21,FALSE
https://doi.org/10.1007/s12221-015-5263-4,PVP,FALSE,DMF,"[{""solventName"": ""DMF"", ""weight"": null, ""weightUnit"": ""gram"", ""volumeRatio"": 100.0, ""volumeRatioUnit"": ""v/v""}]",10,wt%,Single Needle,22,Rolling Drum,100,13,0.25,10,22,33,TRUE,103,24,FALSE
https://doi.org/10.1007/s12221-015-5263-4,PVP,FALSE,DMF,"[{""solventName"": ""DMF"", ""weight"": null, ""weightUnit"": ""gram"", ""volumeRatio"": 100.0, ""volumeRatioUnit"": ""v/v""}]",10,wt%,Single Needle,22,Rolling Drum,100,13,0.25,20,22,33,TRUE,118,25,FALSE
https://doi.org/10.1007/s12221-015-5263-4,PVP,FALSE,DMF,"[{""solventName"": ""DMF"", ""weight"": null, ""weightUnit"": ""gram"", ""volumeRatio"": 100.0, ""volumeRatioUnit"": ""v/v""}]",10,wt%,Single Needle,22,Rolling Drum,100,17,0.25,15,22,33,TRUE,88,17,FALSE
https://doi.org/10.1007/s12221-015-5263-4,PVP,FALSE,DMF,"[{""solventName"": ""DMF"", ""weight"": null, ""weightUnit"": ""gram"", ""volumeRatio"": 100.0, ""volumeRatioUnit"": ""v/v""}]",10,wt%,Single Needle,22,Rolling Drum,100,21,0.25,10,22,33,TRUE,135,43,FALSE
https://doi.org/10.1007/s12221-015-5263-4,PVP,FALSE,DMF,"[{""solventName"": ""DMF"", ""weight"": null, ""weightUnit"": ""gram"", ""volumeRatio"": 100.0, ""volumeRatioUnit"": ""v/v""}]",10,wt%,Single Needle,22,Rolling Drum,100,21,0.25,20,22,33,TRUE,151,44,FALSE
https://doi.org/10.1007/s12221-015-5263-4,PVP,FALSE,DMF,"[{""solventName"": ""DMF"", ""weight"": null, ""weightUnit"": ""gram"", ""volumeRatio"": 100.0, ""volumeRatioUnit"": ""v/v""}]",14,wt%,Single Needle,22,Rolling Drum,100,13,0.25,15,22,33,TRUE,179,24,FALSE
https://doi.org/10.1007/s12221-015-5263-4,PVP,FALSE,DMF,"[{""solventName"": ""DMF"", ""weight"": null, ""weightUnit"": ""gram"", ""volumeRatio"": 100.0, ""volumeRatioUnit"": ""v/v""}]",14,wt%,Single Needle,22,Rolling Drum,100,17,0.25,10,22,33,TRUE,288,66,FALSE
https://doi.org/10.1007/s12221-015-5263-4,PVP,FALSE,DMF,"[{""solventName"": ""DMF"", ""weight"": null, ""weightUnit"": ""gram"", ""volumeRatio"": 100.0, ""volumeRatioUnit"": ""v/v""}]",14,wt%,Single Needle,22,Rolling Drum,100,17,0.25,15,22,33,TRUE,181,25,FALSE
