Repository: taltechloc/Cogni-E-Spin-FIRE

# Cogni-E-Spin-FIRE
Cogni-E-Spin-FIRE: Cognitronic Electrospinning Feature Importance Reliability Evaluation. This repository

File: Cogni-e-SpinDB 1.0.csv (part 7 of 7)
doi,polymer(s),is_solvent_blend,solvent(s),solvent_components,solution_concentration,solution_concentration_unit,needle_type,needle_diameter_g,collector_type,rotation_speed_rpm,voltage_kv,flow_rate_ml/h,tip_collector_distance_cm,temperature_c,humidity_%,was_formation_stable,fiber_diameter_nm,fiber_diameter_variation_nm,tail_observation
https://doi.org/10.1007/s12221-015-5263-4,PVP,FALSE,DMF,"[{""solventName"": ""DMF"", ""weight"": null, ""weightUnit"": ""gram"", ""volumeRatio"": 100.0, ""volumeRatioUnit"": ""v/v""}]",14,wt%,Single Needle,22,Rolling Drum,100,17,0.25,15,22,33,TRUE,224,4,FALSE
https://doi.org/10.1007/s12221-015-5263-4,PVP,FALSE,DMF,"[{""solventName"": ""DMF"", ""weight"": null, ""weightUnit"": ""gram"", ""volumeRatio"": 100.0, ""volumeRatioUnit"": ""v/v""}]",14,wt%,Single Needle,22,Rolling Drum,100,17,0.25,15,22,33,TRUE,261,45,FALSE
https://doi.org/10.1007/s12221-015-5263-4,PVP,FALSE,DMF,"[{""solventName"": ""DMF"", ""weight"": null, ""weightUnit"": ""gram"", ""volumeRatio"": 100.0, ""volumeRatioUnit"": ""v/v""}]",14,wt%,Single Needle,22,Rolling Drum,100,17,0.25,15,22,33,TRUE,198,32,FALSE
https://doi.org/10.1007/s12221-015-5263-4,PVP,FALSE,DMF,"[{""solventName"": ""DMF"", ""weight"": null, ""weightUnit"": ""gram"", ""volumeRatio"": 100.0, ""volumeRatioUnit"": ""v/v""}]",14,wt%,Single Needle,22,Rolling Drum,100,17,0.25,15,22,33,TRUE,234,35,FALSE
https://doi.org/10.1007/s12221-015-5263-4,PVP,FALSE,DMF,"[{""solventName"": ""DMF"", ""weight"": null, ""weightUnit"": ""gram"", ""volumeRatio"": 100.0, ""volumeRatioUnit"": ""v/v""}]",14,wt%,Single Needle,22,Rolling Drum,100,17,0.25,20,22,33,TRUE,161,20,FALSE
https://doi.org/10.1007/s12221-015-5263-4,PVP,FALSE,DMF,"[{""solventName"": ""DMF"", ""weight"": null, ""weightUnit"": ""gram"", ""volumeRatio"": 100.0, ""volumeRatioUnit"": ""v/v""}]",14,wt%,Single Needle,22,Rolling Drum,100,21,0.25,15,22,33,TRUE,251,72,FALSE
https://doi.org/10.1007/s12221-015-5263-4,PVP,FALSE,DMF,"[{""solventName"": ""DMF"", ""weight"": null, ""weightUnit"": ""gram"", ""volumeRatio"": 100.0, ""volumeRatioUnit"": ""v/v""}]",18,wt%,Single Needle,22,Rolling Drum,100,13,0.25,10,22,33,TRUE,506,118,FALSE
https://doi.org/10.1007/s12221-015-5263-4,PVP,FALSE,DMF,"[{""solventName"": ""DMF"", ""weight"": null, ""weightUnit"": ""gram"", ""volumeRatio"": 100.0, ""volumeRatioUnit"": ""v/v""}]",18,wt%,Single Needle,22,Rolling Drum,100,13,0.25,20,22,33,TRUE,323,52,FALSE
https://doi.org/10.1007/s12221-015-5263-4,PVP,FALSE,DMF,"[{""solventName"": ""DMF"", ""weight"": null, ""weightUnit"": ""gram"", ""volumeRatio"": 100.0, ""volumeRatioUnit"": ""v/v""}]",18,wt%,Single Needle,22,Rolling Drum,100,17,0.25,15,22,33,TRUE,447,88,FALSE
https://doi.org/10.1007/s12221-015-5263-4,PVP,FALSE,DMF,"[{""solventName"": ""DMF"", ""weight"": null, ""weightUnit"": ""gram"", ""volumeRatio"": 100.0, ""volumeRatioUnit"": ""v/v""}]",18,wt%,Single Needle,22,Rolling Drum,100,21,0.25,10,22,33,TRUE,691,185,FALSE
https://doi.org/10.1007/s12221-015-5263-4,PVP,FALSE,DMF,"[{""solventName"": ""DMF"", ""weight"": null, ""weightUnit"": ""gram"", ""volumeRatio"": 100.0, ""volumeRatioUnit"": ""v/v""}]",18,wt%,Single Needle,22,Rolling Drum,100,21,0.25,20,22,33,TRUE,357,77,FALSE
https://doi.org/10.1007/s12221-015-5263-4,PVP,FALSE,ETHANOL,"[{""solventName"": ""ETHANOL"", ""weight"": null, ""weightUnit"": ""gram"", ""volumeRatio"": 100.0, ""volumeRatioUnit"": ""v/v""}]",10,wt%,Single Needle,22,Rolling Drum,100,13,0.25,10,22,33,TRUE,458,92,FALSE
https://doi.org/10.1007/s12221-015-5263-4,PVP,FALSE,ETHANOL,"[{""solventName"": ""ETHANOL"", ""weight"": null, ""weightUnit"": ""gram"", ""volumeRatio"": 100.0, ""volumeRatioUnit"": ""v/v""}]",10,wt%,Single Needle,22,Rolling Drum,100,13,0.25,20,22,33,TRUE,825,146,FALSE
https://doi.org/10.1007/s12221-015-5263-4,PVP,FALSE,ETHANOL,"[{""solventName"": ""ETHANOL"", ""weight"": null, ""weightUnit"": ""gram"", ""volumeRatio"": 100.0, ""volumeRatioUnit"": ""v/v""}]",10,wt%,Single Needle,22,Rolling Drum,100,17,0.25,15,22,33,TRUE,510,112,FALSE
https://doi.org/10.1007/s12221-015-5263-4,PVP,FALSE,ETHANOL,"[{""solventName"": ""ETHANOL"", ""weight"": null, ""weightUnit"": ""gram"", ""volumeRatio"": 100.0, ""volumeRatioUnit"": ""v/v""}]",10,wt%,Single Needle,22,Rolling Drum,100,21,0.25,10,22,33,TRUE,306,86,FALSE
https://doi.org/10.1007/s12221-015-5263-4,PVP,FALSE,ETHANOL,"[{""solventName"": ""ETHANOL"", ""weight"": null, ""weightUnit"": ""gram"", ""volumeRatio"": 100.0, ""volumeRatioUnit"": ""v/v""}]",10,wt%,Single Needle,22,Rolling Drum,100,21,0.25,20,22,33,TRUE,403,94,FALSE
https://doi.org/10.1007/s12221-015-5263-4,PVP,FALSE,ETHANOL,"[{""solventName"": ""ETHANOL"", ""weight"": null, ""weightUnit"": ""gram"", ""volumeRatio"": 100.0, ""volumeRatioUnit"": ""v/v""}]",14,wt%,Single Needle,22,Rolling Drum,100,13,0.25,15,22,33,TRUE,1446,303,TRUE
https://doi.org/10.1007/s12221-015-5263-4,PVP,FALSE,ETHANOL,"[{""solventName"": ""ETHANOL"", ""weight"": null, ""weightUnit"": ""gram"", ""volumeRatio"": 100.0, ""volumeRatioUnit"": ""v/v""}]",14,wt%,Single Needle,22,Rolling Drum,100,17,0.25,10,22,33,TRUE,718,173,FALSE
https://doi.org/10.1007/s12221-015-5263-4,PVP,FALSE,ETHANOL,"[{""solventName"": ""ETHANOL"", ""weight"": null, ""weightUnit"": ""gram"", ""volumeRatio"": 100.0, ""volumeRatioUnit"": ""v/v""}]",14,wt%,Single Needle,22,Rolling Drum,100,17,0.25,15,22,33,TRUE,812,191,FALSE
https://doi.org/10.1007/s12221-015-5263-4,PVP,FALSE,ETHANOL,"[{""solventName"": ""ETHANOL"", ""weight"": null, ""weightUnit"": ""gram"", ""volumeRatio"": 100.0, ""volumeRatioUnit"": ""v/v""}]",14,wt%,Single Needle,22,Rolling Drum,100,17,0.25,15,22,33,TRUE,932,202,FALSE
https://doi.org/10.1007/s12221-015-5263-4,PVP,FALSE,ETHANOL,"[{""solventName"": ""ETHANOL"", ""weight"": null, ""weightUnit"": ""gram"", ""volumeRatio"": 100.0, ""volumeRatioUnit"": ""v/v""}]",14,wt%,Single Needle,22,Rolling Drum,100,17,0.25,15,22,33,TRUE,875,193,FALSE
https://doi.org/10.1007/s12221-015-5263-4,PVP,FALSE,ETHANOL,"[{""solventName"": ""ETHANOL"", ""weight"": null, ""weightUnit"": ""gram"", ""volumeRatio"": 100.0, ""volumeRatioUnit"": ""v/v""}]",14,wt%,Single Needle,22,Rolling Drum,100,17,0.25,15,22,33,TRUE,1152,229,FALSE
https://doi.org/10.1007/s12221-015-5263-4,PVP,FALSE,ETHANOL,"[{""solventName"": ""ETHANOL"", ""weight"": null, ""weightUnit"": ""gram"", ""volumeRatio"": 100.0, ""volumeRatioUnit"": ""v/v""}]",14,wt%,Single Needle,22,Rolling Drum,100,17,0.25,15,22,33,TRUE,1056,207,FALSE
https://doi.org/10.1007/s12221-015-5263-4,PVP,FALSE,ETHANOL,"[{""solventName"": ""ETHANOL"", ""weight"": null, ""weightUnit"": ""gram"", ""volumeRatio"": 100.0, ""volumeRatioUnit"": ""v/v""}]",14,wt%,Single Needle,22,Rolling Drum,100,17,0.25,20,22,33,TRUE,1451,320,TRUE
https://doi.org/10.1007/s12221-015-5263-4,PVP,FALSE,ETHANOL,"[{""solventName"": ""ETHANOL"", ""weight"": null, ""weightUnit"": ""gram"", ""volumeRatio"": 100.0, ""volumeRatioUnit"": ""v/v""}]",14,wt%,Single Needle,22,Rolling Drum,100,21,0.25,15,22,33,TRUE,612,182,FALSE
https://doi.org/10.1007/s12221-015-5263-4,PVP,FALSE,ETHANOL,"[{""solventName"": ""ETHANOL"", ""weight"": null, ""weightUnit"": ""gram"", ""volumeRatio"": 100.0, ""volumeRatioUnit"": ""v/v""}]",18,wt%,Single Needle,22,Rolling Drum,100,13,0.25,10,22,33,TRUE,1611,512,TRUE
https://doi.org/10.1007/s12221-015-5263-4,PVP,FALSE,ETHANOL,"[{""solventName"": ""ETHANOL"", ""weight"": null, ""weightUnit"": ""gram"", ""volumeRatio"": 100.0, ""volumeRatioUnit"": ""v/v""}]",18,wt%,Single Needle,22,Rolling Drum,100,13,0.25,20,22,33,TRUE,2661,694,TRUE
https://doi.org/10.1007/s12221-015-5263-4,PVP,FALSE,ETHANOL,"[{""solventName"": ""ETHANOL"", ""weight"": null, ""weightUnit"": ""gram"", ""volumeRatio"": 100.0, ""volumeRatioUnit"": ""v/v""}]",18,wt%,Single Needle,22,Rolling Drum,100,17,0.25,15,22,33,TRUE,1881,474,TRUE
https://doi.org/10.1007/s12221-015-5263-4,PVP,FALSE,ETHANOL,"[{""solventName"": ""ETHANOL"", ""weight"": null, ""weightUnit"": ""gram"", ""volumeRatio"": 100.0, ""volumeRatioUnit"": ""v/v""}]",18,wt%,Single Needle,22,Rolling Drum,100,21,0.25,10,22,33,TRUE,1014,415,FALSE
https://doi.org/10.1007/s12221-015-5263-4,PVP,FALSE,ETHANOL,"[{""solventName"": ""ETHANOL"", ""weight"": null, ""weightUnit"": ""gram"", ""volumeRatio"": 100.0, ""volumeRatioUnit"": ""v/v""}]",18,wt%,Single Needle,22,Rolling Drum,100,21,0.25,20,22,33,TRUE,1179,418,FALSE
https://doi.org/10.1007/s00521-014-1554-8,PMMA,FALSE,DMF,"[{""solventName"": ""DMF"", ""weight"": null, ""weightUnit"": ""gram"", ""volumeRatio"": 100.0, ""volumeRatioUnit"": ""v/v""}]",20,wt%,Single Needle,,Flat,,15,2.5,15,25,32,TRUE,548,,FALSE
https://doi.org/10.1007/s00521-014-1554-8,PMMA,FALSE,DMF,"[{""solventName"": ""DMF"", ""weight"": null, ""weightUnit"": ""gram"", ""volumeRatio"": 100.0, ""volumeRatioUnit"": ""v/v""}]",20,wt%,Single Needle,,Flat,,15,2.5,15,25,32,TRUE,563,,FALSE
https://doi.org/10.1007/s00521-014-1554-8,PMMA,FALSE,DMF,"[{""solventName"": ""DMF"", ""weight"": null, ""weightUnit"": ""gram"", ""volumeRatio"": 100.0, ""volumeRatioUnit"": ""v/v""}]",20,wt%,Single Needle,,Flat,,15,2.5,15,25,32,TRUE,636,,FALSE
https://doi.org/10.1007/s00521-014-1554-8,PMMA,FALSE,DMF,"[{""solventName"": ""DMF"", ""weight"": null, ""weightUnit"": ""gram"", ""volumeRatio"": 100.0, ""volumeRatioUnit"": ""v/v""}]",20,wt%,Single Needle,,Flat,,15,2.5,15,25,32,TRUE,604,,FALSE
https://doi.org/10.1007/s00521-014-1554-8,PMMA,FALSE,DMF,"[{""solventName"": ""DMF"", ""weight"": null, ""weightUnit"": ""gram"", ""volumeRatio"": 100.0, ""volumeRatioUnit"": ""v/v""}]",20,wt%,Single Needle,,Flat,,15,2.5,15,25,32,TRUE,634,,FALSE
https://doi.org/10.1007/s00521-014-1554-8,PMMA,FALSE,DMF,"[{""solventName"": ""DMF"", ""weight"": null, ""weightUnit"": ""gram"", ""volumeRatio"": 100.0, ""volumeRatioUnit"": ""v/v""}]",20,wt%,Single Needle,,Flat,,15,2.5,15,25,32,TRUE,549,,FALSE
https://doi.org/10.1007/s00521-014-1554-8,PMMA,FALSE,DMF,"[{""solventName"": ""DMF"", ""weight"": null, ""weightUnit"": ""gram"", ""volumeRatio"": 100.0, ""volumeRatioUnit"": ""v/v""}]",15,wt%,Single Needle,,Flat,,15,1,10,25,32,TRUE,230,,FALSE
https://doi.org/10.1007/s00521-014-1554-8,PMMA,FALSE,DMF,"[{""solventName"": ""DMF"", ""weight"": null, ""weightUnit"": ""gram"", ""volumeRatio"": 100.0, ""volumeRatioUnit"": ""v/v""}]",25,wt%,Single Needle,,Flat,,15,1,10,25,32,TRUE,1290,,TRUE
https://doi.org/10.1007/s00521-014-1554-8,PMMA,FALSE,DMF,"[{""solventName"": ""DMF"", ""weight"": null, ""weightUnit"": ""gram"", ""volumeRatio"": 100.0, ""volumeRatioUnit"": ""v/v""}]",15,wt%,Single Needle,,Flat,,15,4,10,25,32,TRUE,143,,FALSE
https://doi.org/10.1007/s00521-014-1554-8,PMMA,FALSE,DMF,"[{""solventName"": ""DMF"", ""weight"": null, ""weightUnit"": ""gram"", ""volumeRatio"": 100.0, ""volumeRatioUnit"": ""v/v""}]",25,wt%,Single Needle,,Flat,,15,4,10,25,32,TRUE,1505,,TRUE
https://doi.org/10.1007/s00521-014-1554-8,PMMA,FALSE,DMF,"[{""solventName"": ""DMF"", ""weight"": null, ""weightUnit"": ""gram"", ""volumeRatio"": 100.0, ""volumeRatioUnit"": ""v/v""}]",15,wt%,Single Needle,,Flat,,15,1,20,25,32,TRUE,324,,FALSE
https://doi.org/10.1007/s00521-014-1554-8,PMMA,FALSE,DMF,"[{""solventName"": ""DMF"", ""weight"": null, ""weightUnit"": ""gram"", ""volumeRatio"": 100.0, ""volumeRatioUnit"": ""v/v""}]",25,wt%,Single Needle,,Flat,,15,1,20,25,32,TRUE,1280,,TRUE
https://doi.org/10.1007/s00521-014-1554-8,PMMA,FALSE,DMF,"[{""solventName"": ""DMF"", ""weight"": null, ""weightUnit"": ""gram"", ""volumeRatio"": 100.0, ""volumeRatioUnit"": ""v/v""}]",15,wt%,Single Needle,,Flat,,15,4,20,25,32,TRUE,301,,FALSE
https://doi.org/10.1007/s00521-014-1554-8,PMMA,FALSE,DMF,"[{""solventName"": ""DMF"", ""weight"": null, ""weightUnit"": ""gram"", ""volumeRatio"": 100.0, ""volumeRatioUnit"": ""v/v""}]",25,wt%,Single Needle,,Flat,,15,4,20,25,32,TRUE,1000,,FALSE
https://doi.org/10.1007/s00521-014-1554-8,PMMA,FALSE,DMF,"[{""solventName"": ""DMF"", ""weight"": null, ""weightUnit"": ""gram"", ""volumeRatio"": 100.0, ""volumeRatioUnit"": ""v/v""}]",13,wt%,Single Needle,,Flat,,15,2.5,15,25,32,TRUE,170,,FALSE
https://doi.org/10.1007/s00521-014-1554-8,PMMA,FALSE,DMF,"[{""solventName"": ""DMF"", ""weight"": null, ""weightUnit"": ""gram"", ""volumeRatio"": 100.0, ""volumeRatioUnit"": ""v/v""}]",28,wt%,Single Needle,,Flat,,15,2.5,15,25,32,TRUE,1430,,TRUE
https://doi.org/10.1007/s00521-014-1554-8,PMMA,FALSE,DMF,"[{""solventName"": ""DMF"", ""weight"": null, ""weightUnit"": ""gram"", ""volumeRatio"": 100.0, ""volumeRatioUnit"": ""v/v""}]",20,wt%,Single Needle,,Flat,,15,2,15,25,32,TRUE,552,,FALSE
https://doi.org/10.1007/s00521-014-1554-8,PMMA,FALSE,DMF,"[{""solventName"": ""DMF"", ""weight"": null, ""weightUnit"": ""gram"", ""volumeRatio"": 100.0, ""volumeRatioUnit"": ""v/v""}]",20,wt%,Single Needle,,Flat,,15,5,15,25,32,TRUE,585,,FALSE
https://doi.org/10.1007/s00521-014-1554-8,PMMA,FALSE,DMF,"[{""solventName"": ""DMF"", ""weight"": null, ""weightUnit"": ""gram"", ""volumeRatio"": 100.0, ""volumeRatioUnit"": ""v/v""}]",20,wt%,Single Needle,,Flat,,15,2.5,16,25,32,TRUE,575,,FALSE
https://doi.org/10.1007/s00521-014-1554-8,PMMA,FALSE,DMF,"[{""solventName"": ""DMF"", ""weight"": null, ""weightUnit"": ""gram"", ""volumeRatio"": 100.0, ""volumeRatioUnit"": ""v/v""}]",20,wt%,Single Needle,,Flat,,15,2.5,23,25,32,TRUE,572,,FALSE
https://doi.org/10.3139/217.3278,PVA,FALSE,WATER,"[{""solventName"": ""DISTILLED_WATER"", ""weight"": null, ""weightUnit"": ""gram"", ""volumeRatio"": 100.0, ""volumeRatioUnit"": ""v/v""}]",12,wt%,Single Needle,22,Flat,,18,1,18,25,,TRUE,688,101,FALSE
https://doi.org/10.3139/217.3278,PVA,FALSE,WATER,"[{""solventName"": ""DISTILLED_WATER"", ""weight"": null, ""weightUnit"": ""gram"", ""volumeRatio"": 100.0, ""volumeRatioUnit"": ""v/v""}]",12,wt%,Single Needle,22,Flat,,16,0.7,15,25,,TRUE,730,85,FALSE
https://doi.org/10.3139/217.3278,PVA,FALSE,WATER,"[{""solventName"": ""DISTILLED_WATER"", ""weight"": null, ""weightUnit"": ""gram"", ""volumeRatio"": 100.0, ""volumeRatioUnit"": ""v/v""}]",12,wt%,Single Needle,22,Flat,,14,0.5,10,25,,TRUE,768,63,FALSE
https://doi.org/10.3139/217.3278,PVA,FALSE,WATER,"[{""solventName"": ""DISTILLED_WATER"", ""weight"": null, ""weightUnit"": ""gram"", ""volumeRatio"": 100.0, ""volumeRatioUnit"": ""v/v""}]",10,wt%,Single Needle,22,Flat,,18,0.7,10,25,,TRUE,541,91,FALSE
https://doi.org/10.3139/217.3278,PVA,FALSE,WATER,"[{""solventName"": ""DISTILLED_WATER"", ""weight"": null, ""weightUnit"": ""gram"", ""volumeRatio"": 100.0, ""volumeRatioUnit"": ""v/v""}]",10,wt%,Single Needle,22,Flat,,16,0.5,18,25,,TRUE,636,76,FALSE
https://doi.org/10.3139/217.3278,PVA,FALSE,WATER,"[{""solventName"": ""DISTILLED_WATER"", ""weight"": null, ""weightUnit"": ""gram"", ""volumeRatio"": 100.0, ""volumeRatioUnit"": ""v/v""}]",10,wt%,Single Needle,22,Flat,,14,1,15,25,,TRUE,659,62,FALSE
https://doi.org/10.3139/217.3278,PVA,FALSE,WATER,"[{""solventName"": ""DISTILLED_WATER"", ""weight"": null, ""weightUnit"": ""gram"", ""volumeRatio"": 100.0, ""volumeRatioUnit"": ""v/v""}]",8,wt%,Single Needle,22,Flat,,18,0.5,15,25,,TRUE,411,73,FALSE
https://doi.org/10.3139/217.3278,PVA,FALSE,WATER,"[{""solventName"": ""DISTILLED_WATER"", ""weight"": null, ""weightUnit"": ""gram"", ""volumeRatio"": 100.0, ""volumeRatioUnit"": ""v/v""}]",8,wt%,Single Needle,22,Flat,,16,1,10,25,,TRUE,456,83,FALSE
https://doi.org/10.3139/217.3278,PVA,FALSE,WATER,"[{""solventName"": ""DISTILLED_WATER"", ""weight"": null, ""weightUnit"": ""gram"", ""volumeRatio"": 100.0, ""volumeRatioUnit"": ""v/v""}]",8,wt%,Single Needle,22,Flat,,14,0.7,18,25,,TRUE,488,53,FALSE
